Repository: besselgeuse/Tesis

## Multilayer Ellipsometry & TMM Simulation API ☀️

Este codigo tiene el objetivo de fitear parametros elipsometricos de peliculas delgadas de materiales antirreflectantes usados en celdas solares. Para ello se usan principalmente dos librerias, tmm y pytorch. La primera se encarga del calculo de los coeficientes de fresnel de las peliculas usando el metodo de la matriz de transferencia, mientras que la segunda se encargar de encontrar el espesor y parametros de dispersión que mejor se ajustan a los datos experimentales usando su función autograd para disminuir la perdida, perdida que se definió usando el error cuadratico medio.

## 🚀 Características Clave
- **Cálculo Diferenciable:** Implementación del formalismo analítico de Fresnel y matrices de transferencia empleando tensores complejos en PyTorch (`complex128`) con optimización por gradiente (Autograd) y soporte para tecnologia CUDA.
- **Persistencia Escalable:** Almacenamiento transaccional de usuarios, límites de espesor (*bounds*) e historial de simulaciones optimizado mediante índices en MySQL.
- **Arquitectura Segura:** Flujo de autenticación completo utilizando el estándar OAuth2 con firma criptográfica de tokens JWT.

## 🛠️ Instalación y Despliegue

El proyecto está completamente dockerizado, de modo que no requiere configuraciones locales de bases de datos.

1. **Clonar el repositorio:**
   - entrar a la terminal
 - git clone -b APIS https://github.com/besselgeuse/Tesis.git
  - cd Tesis/ellipsometry_API
  - docker compose up --build
  - Entrar al http://localhost:8000 en el navegador
  - Listo!

## Modo de uso
- En la pestaña de stack optico se eligen las capas de materiales que conformaran la celda y sus correspondientes modelos de dispersión,en caso de no querer usar un modelo simplemente seleccionar estático.
- Es muy importante que el primer elemento siempre sea el aire y el ultimo un semiconductor como el Silicio, y que ambos sean estáticos.
- Si se elige el modelo de Bruggeman el parametro a ajuster es la fracción de aire que tiene el material.
- En la pestaña de parametros se puede ajustar el angulo de incidencia con el que fue medida la muestra, asi como los parametros de aprendizaje del autograd.
- Si bien tiene la opción de usar tecnologia CUDA en la versión dockerizada no está disponible puesto que se instaló una libreria de pytorch mas liviana que solo trabaja con la cpu.

## Archivos
En la pestaña de historial quedarán guardados los archivos con los parametros y datos ajustados para descargar en formato txt. Cada usuario tendra acceso unicamente a sus propias mediciones.

File: APIS/ellipsometry_API/Datos-09-6/TiO2_SiO2_Si_D1.txt
Source : TiO2_SiO2_Si.D1.14h 06mn 27s.spe
Spectrum : 1

Wavelength	Psi	Delta

999.7925	2.225	224.652
999.4089	2.225	224.652
999.0253	2.225	224.652
998.6415	2.225	224.652
998.2578	2.225	224.652
997.8739	2.225	224.652
997.4900	2.225	224.652
997.1060	2.225	224.652
996.7219	2.225	224.652
996.3377	2.225	224.652
995.9535	2.225	224.652
995.5692	2.225	224.652
995.1848	2.225	224.652
994.8003	87.775	44.652
994.4158	87.775	44.652
994.0311	38.683	297.213
993.6464	50.439	276.450
993.2617	57.884	241.685
992.8768	45.369	249.109
992.4919	44.435	211.029
992.1069	43.680	65.348
991.7218	32.362	60.253
991.3367	29.930	49.032
990.9514	28.036	43.696
990.5661	17.149	47.520
990.1807	13.655	41.239
989.7953	6.874	77.340
989.4097	12.115	71.238
989.0241	15.765	78.860
988.6384	27.131	84.120
988.2526	21.592	61.327
987.8668	25.127	52.295
987.4809	18.786	56.222
987.0949	17.409	58.590
986.7088	16.617	61.091
986.3226	16.835	74.014
985.9364	19.726	67.412
985.5501	17.803	63.046
985.1638	21.975	54.128
984.7773	27.301	51.743
984.3907	31.579	43.876
984.0041	26.843	48.749
983.6174	4.198	40.002
983.2307	16.867	223.896
982.8438	23.547	217.291
982.4569	15.722	198.996
982.0699	8.857	119.666
981.6828	38.477	63.428
981.2957	40.432	36.078
980.9084	46.710	56.569
980.5211	49.417	50.983
980.1337	48.524	78.896
979.7463	47.582	100.982
979.3587	48.541	106.649
978.9711	44.780	176.433
978.5834	43.420	185.922
978.1956	40.640	194.388
977.8077	37.633	199.211
977.4199	33.472	207.554
977.0319	25.120	170.569
976.6437	16.832	125.272
976.2556	21.641	128.298
975.8674	24.050	73.874
975.4790	33.853	61.503
975.0906	31.418	77.146
974.7021	32.859	74.955
974.3136	29.758	78.267
973.9250	33.278	76.071
973.5363	41.144	75.504
973.1475	55.550	78.961
972.7586	67.986	108.331
972.3697	76.816	131.023
971.9807	80.702	123.485
971.5916	82.487	94.929
971.2024	88.236	87.424
970.8131	75.661	90.378
970.4238	81.268	302.275
970.0344	67.883	208.314
969.6449	70.194	319.271
969.2553	55.058	343.636
968.8657	49.472	349.758
968.4760	48.019	350.080
968.0861	47.489	349.832
967.6962	47.512	349.997
967.3063	48.908	349.488
966.9163	50.413	345.427
966.5261	58.184	323.213
966.1359	58.548	210.358
965.7457	56.660	315.214
965.3553	54.000	316.321
964.9649	51.823	318.233
964.5743	47.097	335.509
964.1838	30.600	82.356
963.7931	63.435	303.924
963.4023	65.277	289.126
963.0115	73.852	321.465
962.6207	79.900	348.468
962.2297	45.005	82.309
961.8386	19.294	21.228
961.4474	19.260	297.844
961.0562	18.528	286.213
960.6649	21.018	281.309
960.2736	25.069	272.454
959.8821	15.199	303.907
959.4905	32.394	64.432
959.0989	51.477	77.656
958.7073	65.870	79.543
958.3155	54.896	80.075
957.9236	53.015	84.496
957.5317	50.195	86.649
957.1396	25.846	80.725
956.7476	12.113	73.751
956.3554	1.108	287.888
955.9632	13.578	120.516
955.5709	9.736	29.076
955.1784	15.848	345.086
954.7859	25.717	334.724
954.3934	35.566	340.694
954.0007	45.455	342.136
953.6080	47.881	358.388
953.2152	59.553	23.592
952.8223	61.073	21.382
952.4293	58.208	35.794
952.0363	52.249	78.308
951.6432	37.589	24.394
951.2499	39.118	23.821
950.8567	23.370	52.941
950.4633	25.294	354.014
950.0699	63.806	275.638
949.6763	72.453	262.231
949.2827	75.110	253.228
948.8890	71.421	254.901
948.4953	72.520	256.646
948.1014	70.538	256.855
947.7075	78.728	250.987
947.3135	19.321	70.205
946.9194	16.468	68.192
946.5253	9.378	62.790
946.1310	36.941	158.585
945.7367	37.256	158.789
945.3423	37.048	158.722
944.9478	37.031	158.708
944.5532	37.023	158.708
944.1586	37.018	158.703
943.7639	37.005	158.707
943.3691	37.019	158.714
942.9742	37.028	158.726
942.5792	37.095	158.850
942.1841	37.003	158.644
941.7890	43.858	315.057
941.3938	35.791	338.361
940.9985	36.965	324.908
940.6031	29.197	331.603
940.2077	17.207	327.975
939.8122	21.527	108.735
939.4166	28.337	122.935
939.0209	25.444	111.176
938.6251	31.004	105.070
938.2292	39.809	136.495
937.8333	38.251	83.527
937.4373	42.557	59.729
937.0412	43.369	26.687
936.6450	41.544	16.588
936.2487	44.008	12.688
935.8524	47.424	13.625
935.4560	55.876	12.211
935.0594	59.051	341.478
934.6629	5.069	89.067
934.2662	44.852	198.826
933.8694	73.512	351.959
933.4727	22.381	164.931
933.0757	25.081	165.487
932.6787	26.074	171.097
932.2817	26.900	179.795
931.8845	26.665	183.129
931.4873	27.073	189.375
931.0900	30.956	196.940
930.6926	27.524	73.899
930.2951	42.696	171.600
929.8975	64.504	84.940
929.4999	76.298	140.094
929.1022	48.995	65.316
928.7043	56.188	72.095
928.3065	59.661	71.666
927.9085	28.536	253.821
927.5104	26.668	255.372
927.1123	24.134	254.821
926.7141	26.244	267.432
926.3158	40.499	259.423
925.9174	73.816	48.558
925.5190	64.380	292.730
925.1204	50.648	281.126
924.7218	55.414	286.739
924.3231	50.170	300.279
923.9243	46.261	1.426
923.5255	42.440	57.627
923.1265	47.457	95.987
922.7275	41.931	56.432
922.3283	31.561	5.089
921.9291	31.220	2.488
921.5298	30.160	346.998
921.1305	29.926	350.713
920.7311	30.581	334.746
920.3315	28.317	355.901
919.9319	31.740	23.957
919.5322	35.582	51.300
919.1324	40.390	78.015
918.7326	34.764	54.979
918.3326	37.889	56.692
917.9326	34.313	46.612
917.5325	14.547	339.300
917.1323	11.720	348.254
916.7321	14.762	275.744
916.3317	13.410	66.173
915.9313	18.924	32.107
915.5308	17.945	17.126
915.1302	16.233	332.689
914.7295	22.562	318.285
914.3287	39.503	344.985
913.9279	40.100	323.203
913.5270	24.935	324.280
913.1259	20.070	2.978
912.7249	22.689	26.982
912.3237	29.945	61.027
911.9224	19.236	35.484
911.5211	41.560	74.280
911.1196	32.570	356.511
910.7181	25.563	217.191
910.3165	7.164	171.807
909.9149	22.869	89.757
909.5131	21.047	62.516
909.1113	34.635	7.818
908.7093	63.414	344.276
908.3073	71.607	336.729
907.9052	79.524	1.499
907.5031	84.736	43.653
907.1008	45.786	40.023
906.6984	9.458	57.903
906.2960	8.294	68.333
905.8935	10.889	74.559
905.4909	7.588	63.610
905.0883	6.504	54.478
904.6855	5.504	36.361
904.2826	6.270	15.526
903.8797	21.585	194.795
903.4767	84.344	77.374
903.0736	74.764	64.696
902.6704	83.835	38.653
902.2672	85.384	337.882
901.8638	83.817	302.245
901.4604	86.362	334.570
901.0569	80.609	286.379
900.6533	68.767	229.644
900.2496	64.500	34.889
899.8458	40.627	41.319
899.4420	43.368	30.539
899.0380	41.875	29.930
898.6340	40.464	29.295
898.2299	51.242	199.231
897.8257	39.971	35.025
897.4214	42.052	53.017
897.0171	48.305	73.116
896.6127	55.412	116.633
896.2081	48.459	80.990
895.8035	45.505	76.175
895.3989	42.985	72.210
894.9941	38.059	65.149
894.5892	26.281	34.219
894.1843	26.134	311.211
893.7792	13.588	354.761
893.3741	9.949	346.452
892.9689	14.055	335.026
892.5637	22.289	315.480
892.1583	51.758	229.062
891.7528	10.841	26.354
891.3473	18.671	47.861
890.9417	28.771	57.907
890.5359	30.804	61.231
890.1302	33.510	64.588
889.7243	54.447	160.296
889.3184	32.032	23.016
888.9123	34.722	12.048
888.5062	45.035	28.760
888.1000	34.045	38.466
887.6937	36.719	42.069
887.2873	38.448	42.582
886.8808	43.466	46.311
886.4743	40.086	47.990
886.0676	46.401	61.063
885.6609	63.824	107.221
885.2541	39.451	60.636
884.8472	37.450	61.522
884.4402	38.296	61.085
884.0332	40.440	61.760
883.6260	60.060	60.527
883.2188	41.051	61.133
882.8115	48.713	0.868
882.4041	19.991	123.219
881.9966	63.069	342.162
881.5890	61.102	351.248
881.1813	62.289	357.864
880.7736	60.998	343.698
880.3658	59.752	338.807
879.9579	58.501	329.458
879.5499	57.970	326.318
879.1418	31.838	132.163
878.7336	31.476	97.676
878.3253	31.769	139.254
877.9170	35.176	137.979
877.5085	42.362	135.211
877.1000	39.981	124.692
876.6915	41.795	111.410
876.2828	50.222	97.392
875.8740	57.020	72.336
875.4651	43.775	93.181
875.0562	41.647	94.776
874.6472	28.218	89.362
874.2380	42.944	315.407
873.8289	44.556	75.814
873.4196	54.954	80.156
873.0102	48.967	79.985
872.6007	47.017	81.316
872.1912	47.530	69.341
871.7816	43.198	67.259
871.3718	43.426	56.663
870.9620	67.780	82.656
870.5521	76.416	199.136
870.1422	71.723	198.372
869.7321	68.468	98.190
869.3219	63.168	74.345
868.9117	54.669	66.226
868.5013	51.031	62.341
868.0909	49.000	60.361
867.6805	48.974	60.976
867.2699	49.448	60.759
866.8592	49.009	60.015
866.4485	45.037	58.018
866.0376	45.702	54.271
865.6267	41.489	58.534
865.2157	41.499	61.408
864.8046	42.712	63.813
864.3934	42.488	65.828
863.9821	43.648	69.373
863.5707	41.927	67.985
863.1593	39.450	69.019
862.7477	37.761	63.310
862.3361	37.367	58.001
861.9244	41.472	53.987
861.5126	38.652	57.506
861.1008	35.212	59.879
860.6888	34.169	60.645
860.2767	35.790	58.953
859.8646	36.626	60.199
859.4523	35.504	56.345
859.0400	37.915	55.402
858.6276	40.253	54.804
858.2151	42.390	57.002
857.8026	43.277	58.820
857.3899	43.661	61.429
856.9771	44.038	62.235
856.5643	44.600	61.703
856.1514	44.545	61.901
855.7383	44.901	60.586
855.3253	45.222	60.136
854.9120	45.319	60.554
854.4988	45.319	58.702
854.0854	45.559	59.071
853.6719	45.964	60.312
853.2584	45.723	59.526
852.8448	45.883	58.947
852.4311	46.167	58.955
852.0173	45.928	57.739
851.6034	45.994	57.575
851.1894	45.108	57.318
850.7753	44.788	57.225
850.3612	44.358	57.601
849.9470	44.264	58.118
849.5326	43.975	57.984
849.1182	43.716	57.662
848.7037	43.405	57.652
848.2891	43.538	57.906
847.8744	43.684	57.845
847.4597	43.523	57.592
847.0448	43.117	57.529
846.6298	42.804	57.371
846.2148	43.175	57.085
845.7997	42.835	56.926
845.3845	42.891	56.827
844.9692	42.343	56.780
844.5538	41.905	56.760
844.1383	41.864	56.684
843.7227	41.592	56.714
843.3071	41.782	56.479
842.8914	41.577	56.452
842.4755	41.809	56.458
842.0596	41.637	56.437
841.6436	41.166	56.274
841.2275	41.125	56.056
840.8113	41.249	56.022
840.3951	41.542	55.781
839.9787	41.620	55.794
839.5623	42.135	55.855
839.1457	42.300	56.130
838.7291	42.462	56.089
838.3124	42.630	56.015
837.8956	42.598	56.003
837.4787	42.471	55.915
837.0617	42.521	55.759
836.6447	42.422	55.666
836.2275	42.382	55.591
835.8102	42.349	55.371
835.3929	42.285	55.227
834.9755	42.245	55.078
834.5579	42.160	54.947
834.1403	42.022	54.959
833.7227	42.110	54.935
833.3049	42.100	54.839
832.8870	42.030	54.726
832.4691	42.141	54.764
832.0510	42.120	54.648
831.6329	42.184	54.560
831.2146	42.274	54.417
830.7963	42.230	54.308
830.3779	42.288	54.173
829.9594	42.303	54.098
829.5408	42.294	54.007
829.1221	42.289	53.924
828.7034	42.340	53.904
828.2845	42.377	53.841
827.8656	42.376	53.768
827.4465	42.413	53.696
827.0275	42.449	53.591
826.6082	42.437	53.544
826.1889	42.449	53.465
825.7695	42.460	53.407
825.3500	42.442	53.349
824.9305	42.419	53.322
824.5108	42.416	53.270
824.0911	42.382	53.186
823.6713	42.316	53.133
823.2513	42.296	53.101
822.8313	42.306	53.067
822.4112	42.278	53.057
821.9910	42.326	53.068
821.5707	42.328	53.021
821.1503	42.287	52.994
820.7299	42.234	52.951
820.3093	42.238	52.935
819.8886	42.363	52.910
819.4679	42.382	52.869
819.0471	42.392	52.849
818.6262	42.385	52.806
818.2051	42.410	52.743
817.7841	42.384	52.714
817.3629	42.359	52.704
816.9416	42.358	52.701
816.5202	42.318	52.657
816.0988	42.287	52.641
815.6772	42.278	52.562
815.2556	42.310	52.523
814.8338	42.333	52.502
814.4120	42.325	52.457
813.9901	42.286	52.479
813.5681	42.336	52.479
813.1460	42.339	52.415
812.7238	42.337	52.395
812.3015	42.332	52.321
811.8792	42.305	52.322
811.4567	42.314	52.304
811.0341	42.369	52.263
810.6115	42.348	52.300
810.1888	42.339	52.233
809.7659	42.382	52.168
809.3430	42.424	52.114
808.9200	42.452	52.013
808.4969	42.501	51.936
808.0737	42.571	51.876
807.6505	42.582	51.856
807.2271	42.595	51.827
806.8036	42.642	51.733
806.3801	42.698	51.673
805.9564	42.768	51.594
805.5327	42.823	51.536
805.1089	42.900	51.445
804.6850	42.933	51.400
804.2610	42.961	51.342
803.8369	43.000	51.280
803.4127	43.068	51.226
802.9884	43.112	51.190
802.5640	43.136	51.150
802.1396	43.164	51.098
801.7150	43.210	51.068
801.2903	43.282	50.992
800.8657	43.333	50.961
800.4408	43.371	50.898
800.0159	43.414	50.870
799.5909	43.453	50.799
799.1658	43.481	50.761
798.7406	43.508	50.686
798.3153	43.573	50.643
797.8899	43.618	50.566
797.4644	43.636	50.526
797.0389	43.655	50.443
796.6132	43.678	50.372
796.1875	43.724	50.315
795.7617	43.755	50.253
795.3357	43.832	50.183
794.9097	43.885	50.099
794.4836	43.947	50.000
794.0574	43.985	49.973
793.6310	44.002	49.903
793.2047	44.054	49.809
792.7782	44.094	49.752
792.3516	44.130	49.709
791.9249	44.142	49.663
791.4982	44.199	49.601
791.0714	44.233	49.558
790.6444	44.265	49.514
790.2173	44.332	49.460
789.7902	44.379	49.389
789.3630	44.422	49.325
788.9357	44.466	49.293
788.5083	44.499	49.239
788.0807	44.513	49.214
787.6532	44.538	49.163
787.2255	44.577	49.123
786.7977	44.612	49.033
786.3699	44.620	48.987
785.9419	44.653	48.944
785.5139	44.696	48.899
785.0857	44.720	48.842
784.6575	44.760	48.760
784.2291	44.794	48.721
783.8007	44.828	48.662
783.3722	44.869	48.611
782.9435	44.928	48.550
782.5148	44.959	48.498
782.0861	44.972	48.475
781.6572	44.988	48.451
781.2282	45.020	48.408
780.7991	45.064	48.376
780.3699	45.109	48.333
779.9407	45.158	48.291
779.5113	45.192	48.251
779.0818	45.260	48.186
778.6523	45.312	48.105
778.2227	45.363	48.026
777.7930	45.410	47.983
777.3632	45.463	47.931
776.9332	45.521	47.875
776.5032	45.566	47.822
776.0731	45.607	47.765
775.6429	45.645	47.695
775.2126	45.711	47.642
774.7822	45.777	47.591
774.3517	45.812	47.563
773.9212	45.848	47.506
773.4905	45.884	47.464
773.0598	45.920	47.408
772.6289	45.970	47.343
772.1980	46.036	47.263
771.7669	46.072	47.195
771.3358	46.116	47.139
770.9046	46.159	47.081
770.4733	46.198	47.032
770.0419	46.237	46.985
769.6104	46.282	46.937
769.1787	46.317	46.893
768.7471	46.362	46.846
768.3152	46.406	46.798
767.8834	46.450	46.714
767.4514	46.504	46.627
767.0193	46.559	46.564
766.5872	46.610	46.492
766.1549	46.663	46.420
765.7225	46.715	46.378
765.2901	46.768	46.334
764.8575	46.811	46.292
764.4249	46.842	46.229
763.9922	46.877	46.170
763.5593	46.942	46.091
763.1264	46.999	46.046
762.6934	47.029	45.955
762.2603	47.091	45.883
761.8271	47.126	45.824
761.3938	47.196	45.754
760.9604	47.256	45.670
760.5269	47.298	45.609
760.0933	47.351	45.532
759.6597	47.397	45.450
759.2259	47.453	45.402
758.7921	47.493	45.351
758.3581	47.551	45.264
757.9240	47.608	45.192
757.4899	47.660	45.126
757.0556	47.723	45.064
756.6213	47.770	44.996
756.1868	47.834	44.907
755.7523	47.870	44.850
755.3177	47.916	44.776
754.8830	47.977	44.718
754.4482	48.032	44.661
754.0132	48.082	44.605
753.5782	48.113	44.528
753.1431	48.159	44.456
752.7079	48.205	44.385
752.2726	48.260	44.309
751.8373	48.317	44.235
751.4018	48.371	44.132
750.9662	48.423	44.055
750.5306	48.480	43.989
750.0948	48.535	43.898
749.6589	48.578	43.814
749.2230	48.631	43.732
748.7869	48.683	43.662
748.3508	48.725	43.574
747.9146	48.753	43.518
747.4782	48.805	43.459
747.0417	48.846	43.381
746.6052	48.894	43.293
746.1686	48.939	43.198
745.7319	48.997	43.099
745.2950	49.038	43.014
744.8582	49.092	42.907
744.4211	49.132	42.829
743.9841	49.160	42.754
743.5468	49.216	42.652
743.1096	49.266	42.574
742.6722	49.312	42.508
742.2347	49.364	42.435
741.7971	49.418	42.337
741.3594	49.468	42.251
740.9216	49.509	42.173
740.4838	49.561	42.088
740.0458	49.610	42.019
739.6077	49.653	41.947
739.1696	49.694	41.857
738.7313	49.738	41.774
738.2930	49.789	41.675
737.8545	49.834	41.582
737.4160	49.877	41.491
736.9773	49.938	41.405
736.5386	49.995	41.317
736.0997	50.048	41.239
735.6608	50.097	41.154
735.2218	50.146	41.070
734.7827	50.197	41.003
734.3434	50.241	40.904
733.9041	50.292	40.797
733.4647	50.342	40.700
733.0252	50.396	40.618
732.5856	50.441	40.507
732.1459	50.499	40.408
731.7061	50.565	40.317
731.2662	50.611	40.235
730.8262	50.660	40.141
730.3861	50.725	40.059
729.9459	50.781	39.957
729.5057	50.847	39.857
729.0653	50.906	39.733
728.6248	50.952	39.637
728.1843	51.000	39.540
727.7436	51.060	39.438
727.3028	51.112	39.349
726.8619	51.166	39.226
726.4210	51.216	39.123
725.9799	51.267	39.013
725.5388	51.338	38.885
725.0975	51.398	38.758
724.6561	51.456	38.643
724.2147	51.517	38.530
723.7732	51.572	38.418
723.3315	51.634	38.309
722.8898	51.689	38.170
722.4479	51.743	38.053
722.0060	51.797	37.933
721.5640	51.864	37.787
721.1218	51.921	37.664
720.6796	51.972	37.545
720.2373	52.034	37.413
719.7949	52.085	37.308
719.3524	52.136	37.184
718.9097	52.192	37.057
718.4670	52.250	36.922
718.0242	52.304	36.773
717.5813	52.368	36.624
717.1383	52.434	36.481
716.6952	52.494	36.335
716.2520	52.553	36.199
715.8087	52.615	36.038
715.3653	52.674	35.892
714.9218	52.735	35.765
714.4782	52.790	35.621
714.0345	52.847	35.457
713.5907	52.902	35.312
713.1469	52.971	35.157
712.7028	53.031	35.003
712.2588	53.082	34.850
711.8146	53.139	34.690
711.3703	53.205	34.532
710.9259	53.260	34.362
710.4814	53.316	34.206
710.0369	53.373	34.050
709.5922	53.428	33.889
709.1474	53.480	33.733
708.7026	53.537	33.572
708.2576	53.595	33.414
707.8125	53.650	33.257
707.3674	53.717	33.089
706.9221	53.776	32.922
706.4767	53.839	32.750
706.0313	53.900	32.565
705.5857	53.958	32.394
705.1401	54.012	32.224
704.6943	54.068	32.056
704.2484	54.128	31.884
703.8025	54.185	31.713
703.3564	54.236	31.525
702.9103	54.293	31.353
702.4641	54.354	31.164
702.0177	54.409	30.985
701.5712	54.464	30.808
701.1247	54.517	30.634
700.6780	54.577	30.457
700.2313	54.630	30.277
699.7844	54.678	30.094
699.3375	54.732	29.915
698.8904	54.784	29.729
698.4433	54.837	29.546
697.9961	54.892	29.342
697.5488	54.955	29.145
697.1013	55.009	28.958
696.6537	55.066	28.769
696.2061	55.122	28.569
695.7584	55.179	28.382
695.3105	55.238	28.187
694.8626	55.293	27.989
694.4146	55.348	27.796
693.9664	55.403	27.603
693.5182	55.446	27.409
693.0699	55.501	27.211
692.6215	55.548	27.018
692.1729	55.601	26.815
691.7243	55.655	26.610
691.2756	55.711	26.404
690.8267	55.761	26.200
690.3778	55.807	25.988
689.9288	55.857	25.775
689.4797	55.911	25.564
689.0304	55.966	25.361
688.5811	56.014	25.157
688.1317	56.063	24.947
687.6821	56.109	24.742
687.2325	56.157	24.521
686.7828	56.208	24.309
686.3329	56.254	24.095
685.8830	56.306	23.882
685.4330	56.360	23.669
684.9828	56.411	23.447
684.5327	56.459	23.235
684.0823	56.511	23.009
683.6319	56.562	22.788
683.1813	56.610	22.569
682.7307	56.659	22.333
682.2800	56.714	22.107
681.8292	56.770	21.871
681.3782	56.821	21.644
680.9272	56.870	21.413
680.4761	56.924	21.180
680.0248	56.972	20.945
679.5735	57.017	20.713
679.1221	57.074	20.477
678.6705	57.122	20.245
678.2189	57.165	20.013
677.7672	57.205	19.773
677.3154	57.249	19.537
676.8634	57.290	19.297
676.4114	57.338	19.060
675.9592	57.381	18.813
675.5070	57.423	18.572
675.0547	57.469	18.336
674.6022	57.515	18.092
674.1497	57.555	17.845
673.6971	57.596	17.600
673.2443	57.634	17.357
672.7915	57.677	17.107
672.3386	57.720	16.858
671.8855	57.760	16.610
671.4324	57.797	16.355
670.9791	57.833	16.102
670.5258	57.873	15.835
670.0723	57.909	15.575
669.6188	57.952	15.317
669.1651	57.985	15.060
668.7114	58.016	14.804
668.2575	58.046	14.543
667.8035	58.078	14.281
667.3495	58.111	14.011
666.8953	58.141	13.747
666.4411	58.170	13.481
665.9868	58.198	13.222
665.5323	58.221	12.949
665.0777	58.247	12.677
664.6230	58.275	12.398
664.1683	58.303	12.126
663.7134	58.327	11.853
663.2584	58.350	11.576
662.8034	58.371	11.292
662.3482	58.389	11.018
661.8929	58.408	10.738
661.4376	58.429	10.458
660.9821	58.453	10.180
660.5265	58.473	9.901
660.0708	58.493	9.623
659.6151	58.509	9.336
659.1592	58.528	9.051
658.7032	58.540	8.766
658.2471	58.552	8.477
657.7909	58.563	8.190
657.3346	58.575	7.904
656.8782	58.584	7.621
656.4218	58.595	7.328
655.9651	58.607	7.033
655.5084	58.617	6.738
655.0516	58.629	6.440
654.5947	58.632	6.149
654.1377	58.630	5.854
653.6806	58.635	5.554
653.2234	58.644	5.256
652.7661	58.647	4.957
652.3087	58.653	4.655
651.8511	58.652	4.357
651.3936	58.644	4.058
650.9358	58.640	3.757
650.4780	58.639	3.460
650.0201	58.639	3.156
649.5620	58.641	2.860
649.1039	58.642	2.549
648.6457	58.640	2.236
648.1873	58.637	1.928
647.7289	58.628	1.615
647.2703	58.622	1.311
646.8117	58.612	0.989
646.3530	58.606	0.681
645.8941	58.597	0.372
645.4351	58.587	0.055
644.9761	58.575	359.750
644.5169	58.560	359.425
644.0577	58.544	359.108
643.5983	58.530	358.791
643.1389	58.513	358.489
642.6793	58.493	358.178
642.2196	58.475	357.862
641.7598	58.458	357.546
641.2999	58.435	357.227
640.8400	58.415	356.906
640.3799	58.387	356.584
639.9197	58.360	356.258
639.4594	58.333	355.943
638.9990	58.312	355.617
638.5385	58.281	355.296
638.0779	58.257	354.978
637.6172	58.228	354.662
637.1564	58.196	354.345
636.6954	58.164	354.032
636.2344	58.131	353.706
635.7733	58.102	353.396
635.3121	58.067	353.072
634.8508	58.024	352.743
634.3893	57.988	352.423
633.9278	57.941	352.103
633.4662	57.902	351.777
633.0044	57.863	351.456
632.5425	57.824	351.151
632.0806	57.783	350.836
631.6186	57.743	350.545
631.1564	57.703	350.239
630.6942	57.670	349.921
630.2318	57.614	349.590
629.7693	57.559	349.272
629.3068	57.501	348.942
628.8441	57.451	348.634
628.3813	57.397	348.311
627.9184	57.338	347.982
627.4554	57.281	347.678
626.9923	57.222	347.364
626.5291	57.177	347.068
626.0658	57.106	346.753
625.6024	57.051	346.443
625.1389	56.996	346.167
624.6753	56.989	345.900
624.2115	56.928	345.613
623.7477	56.856	345.309
623.2838	56.750	344.991
622.8198	56.639	344.659
622.3557	56.501	344.240
621.8914	56.399	343.848
621.4271	56.301	343.455
620.9626	56.229	343.061
620.4980	56.193	342.702
620.0334	56.139	342.312
619.5687	56.116	341.926
619.1038	56.073	341.558
618.6388	56.012	341.187
618.1737	55.956	340.811
617.7086	55.923	340.449
617.2433	55.885	340.094
616.7779	55.834	339.740
616.3124	55.787	339.399
615.8468	55.734	339.069
615.3810	55.690	338.718
614.9153	55.643	338.384
614.4493	55.600	338.058
613.9833	55.553	337.751
613.5172	55.500	337.429
613.0510	55.455	337.114
612.5847	55.414	336.808
612.1182	55.369	336.504
611.6517	55.325	336.199
611.1850	55.273	335.906
610.7183	55.220	335.624
610.2514	55.170	335.331
609.7844	55.119	335.045
609.3173	55.065	334.766
608.8502	55.010	334.489
608.3829	54.961	334.232
607.9155	54.901	333.971
607.4480	54.841	333.718
606.9804	54.776	333.465
606.5127	54.711	333.208
606.0449	54.640	332.961
605.5770	54.572	332.723
605.1089	54.499	332.482
604.6408	54.423	332.236
604.1726	54.344	331.996
603.7042	54.265	331.770
603.2358	54.179	331.546
602.7673	54.094	331.326
602.2986	54.003	331.108
601.8298	53.919	330.889
601.3610	53.830	330.677
600.8920	53.741	330.467
600.4229	53.645	330.264
599.9537	53.548	330.063
599.4844	53.446	329.869
599.0150	53.345	329.678
598.5455	53.241	329.472
598.0759	53.137	329.271
597.6062	53.034	329.083
597.1364	52.918	328.904
596.6664	52.806	328.726
596.1964	52.693	328.545
595.7263	52.573	328.377
595.2560	52.457	328.200
594.7857	52.332	328.027
594.3152	52.208	327.851
593.8447	52.079	327.678
593.3740	51.949	327.507
592.9032	51.813	327.336
592.4323	51.670	327.159
591.9613	51.520	326.995
591.4902	51.387	326.830
591.0190	51.251	326.665
590.5477	51.115	326.497
590.0763	50.971	326.336
589.6048	50.821	326.167
589.1331	50.674	325.994
588.6614	50.525	325.802
588.1896	50.382	325.632
587.7176	50.230	325.467
587.2455	50.091	325.277
586.7734	49.934	325.089
586.3011	49.774	324.859
585.8287	49.571	324.647
585.3563	49.406	324.399
584.8837	49.245	324.135
584.4109	49.105	323.827
583.9382	48.978	323.526
583.4652	48.885	323.274
582.9922	48.774	323.017
582.5191	48.679	322.779
582.0458	48.576	322.565
581.5725	48.456	322.365
581.0991	48.339	322.155
580.6255	48.192	321.969
580.1519	48.059	321.763
579.6780	47.943	321.551
579.2042	47.823	321.343
578.7302	47.686	321.147
578.2561	47.554	320.953
577.7819	47.426	320.754
577.3076	47.301	320.555
576.8332	47.186	320.349
576.3586	47.057	320.165
575.8840	46.936	319.984
575.4093	46.812	319.801
574.9344	46.689	319.611
574.4595	46.572	319.425
573.9844	46.450	319.240
573.5092	46.327	319.051
573.0339	46.202	318.867
572.5586	46.075	318.685
572.0831	45.953	318.504
571.6075	45.832	318.319
571.1318	45.708	318.150
570.6559	45.582	317.979
570.1801	45.456	317.808
569.7040	45.327	317.642
569.2278	45.197	317.475
568.7516	45.070	317.307
568.2753	44.941	317.140
567.7988	44.816	316.972
567.3222	44.687	316.802
566.8455	44.563	316.637
566.3687	44.432	316.476
565.8918	44.304	316.319
565.4149	44.178	316.164
564.9377	44.049	316.012
564.4605	43.920	315.857
563.9832	43.792	315.693
563.5057	43.659	315.534
563.0282	43.534	315.373
562.5505	43.407	315.218
562.0728	43.276	315.064
561.5948	43.146	314.910
561.1169	43.014	314.755
560.6388	42.886	314.601
560.1606	42.758	314.446
559.6823	42.628	314.288
559.2039	42.499	314.137
558.7253	42.363	313.986
558.2467	42.231	313.843
557.7679	42.099	313.690
557.2891	41.968	313.538
556.8102	41.840	313.393
556.3311	41.708	313.248
555.8519	41.575	313.110
555.3726	41.442	312.960
554.8932	41.307	312.813
554.4137	41.174	312.666
553.9341	41.039	312.523
553.4543	40.904	312.381
552.9745	40.765	312.237
552.4946	40.629	312.103
552.0145	40.492	311.969
551.5344	40.356	311.833
551.0541	40.217	311.701
550.5737	40.081	311.565
550.0933	39.944	311.428
549.6127	39.809	311.296
549.1320	39.670	311.160
548.6511	39.530	311.022
548.1702	39.390	310.887
547.6891	39.249	310.755
547.2080	39.111	310.625
546.7267	38.971	310.497
546.2454	38.833	310.371
545.7639	38.694	310.246
545.2823	38.552	310.117
544.8007	38.413	309.985
544.3188	38.271	309.851
543.8369	38.134	309.724
543.3549	37.995	309.595
542.8728	37.857	309.470
542.3905	37.712	309.347
541.9082	37.574	309.218
541.4257	37.432	309.088
540.9431	37.290	308.960
540.4604	37.148	308.841
539.9777	37.007	308.716
539.4948	36.867	308.587
539.0118	36.726	308.464
538.5286	36.583	308.349
538.0454	36.443	308.232
537.5621	36.299	308.112
537.0786	36.160	307.993
536.5950	36.025	307.875
536.1114	35.883	307.759
535.6276	35.739	307.643
535.1437	35.597	307.525
534.6597	35.457	307.412
534.1756	35.320	307.298
533.6913	35.176	307.184
533.2070	35.037	307.067
532.7226	34.904	306.959
532.2380	34.766	306.844
531.7534	34.626	306.737
531.2686	34.490	306.633
530.7837	34.351	306.526
530.2987	34.215	306.408
529.8136	34.078	306.298
529.3284	33.941	306.189
528.8430	33.806	306.084
528.3576	33.671	305.969
527.8720	33.535	305.857
527.3864	33.399	305.751
526.9006	33.265	305.639
526.4147	33.138	305.529
525.9287	33.004	305.423
525.4426	32.871	305.312
524.9564	32.739	305.201
524.4700	32.613	305.092
523.9836	32.481	304.987
523.4971	32.352	304.873
523.0104	32.222	304.770
522.5236	32.092	304.666
522.0367	31.967	304.560
521.5497	31.841	304.453
521.0626	31.714	304.347
520.5754	31.588	304.244
520.0881	31.460	304.141
519.6006	31.334	304.040
519.1131	31.201	303.932
518.6254	31.077	303.827
518.1377	30.949	303.721
517.6498	30.822	303.615
517.1618	30.688	303.519
516.6737	30.558	303.418
516.1855	30.432	303.307
515.6971	30.307	303.203
515.2087	30.178	303.096
514.7202	30.050	302.994
514.2314	29.916	302.881
513.7427	29.784	302.786
513.2538	29.658	302.684
512.7648	29.532	302.573
512.2757	29.402	302.464
511.7864	29.278	302.355
511.2971	29.150	302.240
510.8076	29.025	302.130
510.3181	28.895	302.020
509.8284	28.762	301.911
509.3386	28.624	301.805
508.8488	28.493	301.694
508.3587	28.364	301.588
507.8686	28.236	301.485
507.3784	28.101	301.363
506.8880	27.962	301.251
506.3976	27.829	301.132
505.9070	27.694	301.019
505.4163	27.564	300.895
504.9255	27.428	300.778
504.4346	27.293	300.656
503.9436	27.156	300.544
503.4525	27.013	300.422
502.9612	26.874	300.303
502.4698	26.734	300.179
501.9784	26.592	300.053
501.4868	26.447	299.943
500.9951	26.304	299.832
500.5033	26.161	299.715
500.0114	26.021	299.597
499.5193	25.877	299.469
499.0272	25.732	299.355
498.5349	25.586	299.238
498.0426	25.438	299.119
497.5501	25.291	299.004
497.0575	25.149	298.880
496.5648	25.003	298.752
496.0720	24.855	298.629
495.5790	24.710	298.505
495.0860	24.568	298.374
494.5928	24.423	298.254
494.0995	24.278	298.127
493.6062	24.132	297.999
493.1127	23.987	297.877
492.6190	23.842	297.749
492.1253	23.696	297.621
491.6315	23.547	297.497
491.1375	23.401	297.368
490.6435	23.253	297.238
490.1493	23.107	297.102
489.6550	22.957	296.980
489.1606	22.807	296.844
488.6661	22.659	296.709
488.1714	22.512	296.569
487.6767	22.362	296.429
487.1818	22.216	296.299
486.6869	22.069	296.164
486.1918	21.923	296.034
485.6966	21.768	295.903
485.2013	21.618	295.757
484.7058	21.467	295.623
484.2103	21.320	295.497
483.7146	21.171	295.364
483.2189	21.022	295.229
482.7230	20.872	295.100
482.2270	20.723	294.966
481.7309	20.570	294.824
481.2346	20.415	294.692
480.7383	20.260	294.555
480.2419	20.110	294.422
479.7453	19.958	294.284
479.2486	19.802	294.140
478.7518	19.642	293.994
478.2549	19.489	293.855
477.7579	19.332	293.716
477.2608	19.178	293.574
476.7635	19.020	293.427
476.2662	18.872	293.281
475.7687	18.719	293.133
475.2711	18.559	292.995
474.7734	18.398	292.836
474.2756	18.240	292.687
473.7776	18.076	292.537
473.2796	17.914	292.402
472.7814	17.756	292.242
472.2831	17.586	292.088
471.7848	17.423	291.949
471.2863	17.262	291.797
470.7876	17.092	291.636
470.2889	16.922	291.484
469.7900	16.751	291.326
469.2911	16.581	291.163
468.7920	16.418	291.004
468.2928	16.258	290.841
467.7935	16.087	290.668
467.2941	15.911	290.499
466.7945	15.735	290.324
466.2949	15.561	290.171
465.7951	15.393	289.997
465.2952	15.217	289.833
464.7952	15.049	289.655
464.2951	14.865	289.483
463.7949	14.683	289.294
463.2946	14.503	289.136
462.7941	14.322	288.939
462.2935	14.152	288.772
461.7928	13.966	288.584
461.2921	13.789	288.404
460.7911	13.606	288.224
460.2901	13.426	288.026
459.7889	13.243	287.828
459.2877	13.058	287.648
458.7863	12.876	287.444
458.2848	12.697	287.230
457.7832	12.501	287.012
457.2815	12.306	286.798
456.7796	12.126	286.588
456.2777	11.945	286.379
455.7756	11.753	286.159
455.2734	11.572	285.952
454.7711	11.386	285.717
454.2687	11.206	285.474
453.7662	11.017	285.234
453.2635	10.825	284.986
452.7608	10.636	284.736
452.2579	10.444	284.477
451.7549	10.253	284.214
451.2518	10.060	283.941
450.7485	9.866	283.661
450.2452	9.672	283.372
449.7417	9.475	283.071
449.2382	9.282	282.768
448.7345	9.084	282.448
448.2307	8.887	282.121
447.7267	8.690	281.781
447.2227	8.491	281.428
446.7186	8.290	281.057
446.2143	8.091	280.675
445.7099	7.890	280.276
445.2054	7.688	279.858
444.7008	7.486	279.421
444.1960	7.284	278.963
443.6912	7.080	278.481
443.1862	6.876	277.973
442.6812	6.673	277.443
442.1759	6.468	276.874
441.6706	6.263	276.275
441.1652	6.057	275.636
440.6596	5.851	274.958
440.1540	5.643	274.222
439.6482	5.643	274.222

File: APIS/ellipsometry_API/Datos-09-6/TiO2_SiO2_Si_muestra2_X1.txt
Source : TiO2_SiO2_Si_muestra2.X1.14h 13mn 58s.spe
Spectrum : 1

Wavelength	Psi	Delta

999.7925	2.106	224.529
999.4089	2.106	224.529
999.0253	2.104	224.463
998.6415	2.102	224.410
998.2578	2.101	224.380
997.8739	2.101	224.374
997.4900	2.102	224.406
997.1060	2.105	224.493
996.7219	2.111	224.668
996.3377	2.124	225.018
995.9535	2.152	225.758
995.5692	2.236	227.817
995.1848	3.682	246.023
994.8003	88.168	34.888
994.4158	88.058	39.336
994.0311	45.000	270.000
993.6464	45.000	270.000
993.2617	45.000	270.000
992.8768	45.000	270.000
992.4919	45.000	270.000
992.1069	45.000	270.000
991.7218	45.000	270.000
991.3367	45.000	270.000
990.9514	25.421	42.986
990.5661	14.986	45.092
990.1807	14.443	60.112
989.7953	13.048	93.089
989.4097	12.928	71.860
989.0241	13.177	65.268
988.6384	23.920	66.313
988.2526	22.599	50.508
987.8668	27.066	45.529
987.4809	21.060	52.842
987.0949	20.048	56.156
986.7088	17.739	58.753
986.3226	16.474	72.388
985.9364	16.365	53.690
985.5501	16.270	52.114
985.1638	22.586	39.438
984.7773	28.437	36.709
984.3907	33.317	30.644
984.0041	27.241	32.834
983.6174	5.502	4.248
983.2307	12.251	214.158
982.8438	16.130	206.131
982.4569	13.608	185.233
982.0699	11.675	132.541
981.6828	39.834	60.948
981.2957	48.428	23.704
980.9084	49.498	48.033
980.5211	53.532	45.235
980.1337	52.722	75.006
979.7463	50.194	97.769
979.3587	52.423	99.749
978.9711	44.556	170.808
978.5834	44.343	181.427
978.1956	40.062	189.423
977.8077	36.451	195.204
977.4199	32.580	204.224
977.0319	24.196	171.466
976.6437	16.803	130.934
976.2556	17.885	128.143
975.8674	23.555	63.166
975.4790	37.162	50.729
975.0906	30.116	66.105
974.7021	35.436	63.531
974.3136	32.407	66.505
973.9250	37.065	64.123
973.5363	45.756	64.952
973.1475	58.310	70.356
972.7586	70.591	114.672
972.3697	76.820	139.994
971.9807	81.069	122.259
971.5916	83.850	86.526
971.2024	88.477	61.933
970.8131	63.468	88.639
970.4238	68.572	283.804
970.0344	58.110	219.686
969.6449	61.271	299.791
969.2553	53.508	330.684
968.8657	50.526	339.964
968.4760	49.475	342.619
968.0861	49.063	343.587
967.6962	48.996	343.785
967.3063	49.829	342.361
966.9163	51.263	335.342
966.5261	56.120	304.309
966.1359	52.784	219.232
965.7457	54.649	292.232
965.3553	53.603	292.232
964.9649	53.588	292.334
964.5743	57.322	319.132
964.1838	35.958	91.567
963.7931	60.889	288.023
963.4023	66.072	284.323
963.0115	71.931	320.015
962.6207	71.687	333.217
962.2297	41.563	59.691
961.8386	20.176	14.458
961.4474	19.529	291.682
961.0562	18.654	278.914
960.6649	21.455	274.362
960.2736	25.555	264.930
959.8821	16.265	301.469
959.4905	32.229	52.180
959.0989	50.990	67.231
958.7073	64.270	61.913
958.3155	54.716	66.546
957.9236	53.252	72.719
957.5317	49.919	74.327
957.1396	26.399	67.854
956.7476	13.309	56.107
956.3554	1.960	322.871
955.9632	14.730	103.806
955.5709	10.914	16.369
955.1784	17.876	329.432
954.7859	29.021	317.691
954.3934	39.371	321.484
954.0007	47.814	322.555
953.6080	50.204	338.134
953.2152	61.668	6.425
952.8223	64.005	3.453
952.4293	59.492	23.586
952.0363	52.321	69.153
951.6432	37.890	15.175
951.2499	38.799	12.884
950.8567	24.299	37.633
950.4633	22.355	349.634
950.0699	59.440	270.806
949.6763	74.189	251.164
949.2827	77.216	236.992
948.8890	72.016	241.391
948.4953	73.536	243.830
948.1014	71.085	244.753
947.7075	81.519	235.730
947.3135	20.250	58.981
946.9194	17.180	56.307
946.5253	79.606	233.634
946.1310	53.350	333.824
945.7367	39.677	155.766
945.3423	37.709	155.488
944.9478	37.563	155.371
944.5532	37.498	155.395
944.1586	37.469	155.358
943.7639	37.350	155.424
943.3691	37.506	155.539
942.9742	37.615	155.691
942.5792	38.563	157.387
942.1841	52.744	334.572
941.7890	46.315	125.186
941.3938	35.379	329.631
940.9985	34.688	316.713
940.6031	29.450	322.397
940.2077	21.040	316.592
939.8122	18.816	83.606
939.4166	28.355	111.389
939.0209	25.237	92.769
938.6251	32.865	87.065
938.2292	46.494	130.173
937.8333	41.054	70.286
937.4373	44.385	48.757
937.0412	43.310	18.499
936.6450	41.878	5.608
936.2487	43.904	1.984
935.8524	46.713	2.629
935.4560	54.242	0.985
935.0594	56.284	333.580
934.6629	6.428	33.422
934.2662	43.816	190.154
933.8694	72.118	347.658
933.4727	24.895	164.968
933.0757	27.593	165.391
932.6787	28.726	169.508
932.2817	29.613	175.761
931.8845	29.648	178.165
931.4873	30.195	182.584
931.0900	33.617	188.021
930.6926	30.521	56.049
930.2951	41.668	170.451
929.8975	64.987	81.596
929.4999	77.367	143.519
929.1022	51.414	60.440
928.7043	57.726	67.189
928.3065	60.849	67.178
927.9085	27.482	249.178
927.5104	25.838	249.992
927.1123	23.399	248.326
926.7141	25.706	262.092
926.3158	39.703	253.583
925.9174	73.812	41.620
925.5190	63.149	300.001
925.1204	51.635	283.007
924.7218	56.157	288.280
924.3231	52.029	300.574
923.9243	50.257	348.341
923.5255	44.662	43.920
923.1265	47.632	88.708
922.7275	41.664	45.189
922.3283	31.459	358.841
921.9291	31.374	354.119
921.5298	30.526	339.759
921.1305	30.449	342.048
920.7311	31.418	327.009
920.3315	29.490	345.859
919.9319	32.763	11.672
919.5322	36.255	39.426
919.1324	40.815	68.444
918.7326	35.070	44.289
918.3326	37.554	46.295
917.9326	31.210	36.907
917.5325	11.535	337.063
917.1323	15.315	344.314
916.7321	8.023	271.262
916.3317	19.042	116.179
915.9313	12.435	1.668
915.5308	23.778	332.154
915.1302	28.174	315.876
914.7295	31.170	312.495
914.3287	33.741	317.165
913.9279	32.961	313.861
913.5270	29.517	314.350
913.1259	22.595	329.790
912.7249	14.146	4.081
912.3237	21.243	99.532
911.9224	11.895	28.476
911.5211	31.796	69.582
911.1196	30.035	357.020
910.7181	25.233	218.119
910.3165	6.491	166.049
909.9149	21.552	81.772
909.5131	19.453	45.752
909.1113	30.558	359.019
908.7093	51.982	346.028
908.3073	66.259	354.201
907.9052	74.375	17.886
907.5031	87.017	43.138
907.1008	18.137	47.136
906.6984	3.997	59.524
906.2960	3.268	66.022
905.8935	3.683	70.861
905.4909	2.449	58.959
905.0883	2.127	49.798
904.6855	1.943	35.698
904.2826	2.150	14.187
903.8797	10.560	198.291
903.4767	88.953	50.317
903.0736	81.307	18.668
902.6704	84.510	335.616
902.2672	82.047	314.333
901.8638	81.067	299.623
901.4604	84.497	320.141
901.0569	79.467	290.963
900.6533	63.452	235.036
900.2496	55.020	26.792
899.8458	39.150	39.051
899.4420	46.613	28.441
899.0380	43.633	208.431
898.6340	44.477	208.202
898.2299	46.271	196.126
897.8257	46.011	214.940
897.4214	43.812	51.371
897.0171	45.106	65.590
896.6127	46.297	94.398
896.2081	49.241	70.812
895.8035	45.789	66.116
895.3989	43.602	62.778
894.9941	38.795	54.422
894.5892	25.735	22.205
894.1843	26.741	283.479
893.7792	15.196	335.027
893.3741	13.931	329.870
892.9689	13.983	315.714
892.5637	27.256	268.607
892.1583	47.759	184.581
891.7528	11.442	19.715
891.3473	17.116	34.952
890.9417	24.120	42.617
890.5359	25.411	44.320
890.1302	26.413	44.949
889.7243	34.042	136.708
889.3184	26.382	11.754
888.9123	34.386	2.268
888.5062	48.932	21.741
888.1000	33.766	27.958
887.6937	36.510	31.941
887.2873	38.447	32.416
886.8808	43.620	35.921
886.4743	40.112	37.734
886.0676	46.774	48.487
885.6609	66.457	91.005
885.2541	40.846	47.278
884.8472	38.834	48.191
884.4402	39.402	47.789
884.0332	41.072	48.489
883.6260	65.177	47.684
883.2188	41.068	49.065
882.8115	50.522	348.529
882.4041	21.450	118.936
881.9966	63.604	334.809
881.5890	62.120	344.651
881.1813	63.211	351.265
880.7736	61.850	341.183
880.3658	60.729	338.039
879.9579	60.290	329.354
879.5499	59.069	326.784
879.1418	31.834	132.962
878.7336	35.432	94.549
878.3253	32.753	140.802
877.9170	36.067	140.324
877.5085	43.185	138.201
877.1000	40.372	129.206
876.6915	41.861	117.126
876.2828	50.253	99.887
875.8740	57.827	64.533
875.4651	43.742	94.011
875.0562	41.776	95.797
874.6472	27.485	85.729
874.2380	44.182	316.646
873.8289	46.886	65.180
873.4196	56.394	68.153
873.0102	50.065	68.174
872.6007	48.523	69.558
872.1912	48.131	55.679
871.7816	43.605	51.973
871.3718	43.887	39.363
870.9620	68.406	66.656
870.5521	76.805	183.993
870.1422	71.931	182.336
869.7321	70.863	89.005
869.3219	64.211	61.322
868.9117	55.761	52.510
868.5013	52.117	48.173
868.0909	49.896	46.100
867.6805	50.001	46.540
867.2699	50.450	46.298
866.8592	50.058	45.675
866.4485	45.919	43.511
866.0376	46.803	39.850
865.6267	42.637	44.576
865.2157	42.351	47.953
864.8046	43.242	50.696
864.3934	42.860	52.722
863.9821	44.044	55.946
863.5707	42.268	54.304
863.1593	39.678	55.158
862.7477	38.028	49.088
862.3361	38.063	43.025
861.9244	42.518	39.011
861.5126	39.732	42.786
861.1008	36.614	45.381
860.6888	35.293	46.320
860.2767	36.756	44.286
859.8646	37.460	45.113
859.4523	36.388	41.905
859.0400	38.883	41.077
858.6276	41.010	40.539
858.2151	42.903	42.706
857.8026	43.734	44.382
857.3899	44.137	47.019
856.9771	44.536	47.773
856.5643	45.069	46.812
856.1514	44.948	47.117
855.7383	45.331	45.517
855.3253	45.629	45.492
854.9120	46.004	46.177
854.4988	46.510	44.304
854.0854	46.298	44.638
853.6719	46.634	46.029
853.2584	46.935	44.874
852.8448	46.430	43.939
852.4311	46.540	44.767
852.0173	46.013	42.771
851.6034	45.668	43.575
851.1894	45.128	43.686
850.7753	44.833	42.519
850.3612	44.037	45.008
849.9470	44.167	45.005
849.5326	43.985	43.277
849.1182	43.955	42.419
848.7037	43.836	42.143
848.2891	43.521	42.208
847.8744	43.089	42.526
847.4597	42.749	42.040
847.0448	42.878	42.216
846.6298	42.999	42.185
846.2148	42.928	42.008
845.7997	42.498	41.793
845.3845	42.258	41.591
844.9692	42.305	41.561
844.5538	42.208	41.340
844.1383	41.605	41.351
843.7227	41.695	41.324
843.3071	41.511	40.964
842.8914	41.397	41.072
842.4755	41.393	40.855
842.0596	41.371	41.036
841.6436	41.506	41.102
841.2275	41.605	40.479
840.8113	41.341	40.049
840.3951	41.727	39.763
839.9787	41.789	39.699
839.5623	42.124	39.661
839.1457	42.209	39.562
838.7291	42.636	39.254
838.3124	42.872	39.037
837.8956	42.865	38.855
837.4787	42.757	38.841
837.0617	42.514	38.791
836.6447	42.583	38.479
836.2275	42.467	38.477
835.8102	42.406	38.450
835.3929	42.411	38.258
834.9755	42.345	38.273
834.5579	42.212	38.286
834.1403	42.145	38.111
833.7227	42.025	38.066
833.3049	42.102	38.032
832.8870	42.032	38.005
832.4691	42.043	37.843
832.0510	42.021	37.898
831.6329	42.109	37.863
831.2146	42.195	37.598
830.7963	42.152	37.675
830.3779	42.171	37.647
829.9594	42.194	37.647
829.5408	42.196	37.689
829.1221	42.194	37.577
828.7034	42.204	37.571
828.2845	42.237	37.321
827.8656	42.238	37.314
827.4465	42.265	37.130
827.0275	42.270	36.969
826.6082	42.275	36.859
826.1889	42.235	36.749
825.7695	42.266	36.665
825.3500	42.268	36.579
824.9305	42.257	36.499
824.5108	42.266	36.421
824.0911	42.231	36.318
823.6713	42.159	36.232
823.2513	42.141	36.166
822.8313	42.148	36.106
822.4112	42.104	36.066
821.9910	42.136	36.065
821.5707	42.123	35.995
821.1503	42.069	35.942
820.7299	42.008	35.870
820.3093	42.010	35.816
819.8886	42.118	35.752
819.4679	42.124	35.672
819.0471	42.118	35.637
818.6262	42.105	35.572
818.2051	42.125	35.473
817.7841	42.108	35.394
817.3629	42.080	35.356
816.9416	42.081	35.318
816.5202	42.032	35.248
816.0988	42.002	35.189
815.6772	41.992	35.090
815.2556	42.024	35.027
814.8338	42.019	34.970
814.4120	42.002	34.884
813.9901	41.967	34.867
813.5681	42.013	34.824
813.1460	41.995	34.729
812.7238	41.993	34.668
812.3015	41.975	34.572
811.8792	41.933	34.539
811.4567	41.945	34.486
811.0341	41.984	34.412
810.6115	41.945	34.406
810.1888	41.936	34.308
809.7659	41.967	34.195
809.3430	41.996	34.110
808.9200	42.022	33.975
808.4969	42.063	33.841
808.0737	42.119	33.749
807.6505	42.110	33.697
807.2271	42.117	33.616
806.8036	42.152	33.502
806.3801	42.188	33.413
805.9564	42.245	33.305
805.5327	42.299	33.202
805.1089	42.362	33.074
804.6850	42.373	32.991
804.2610	42.388	32.888
803.8369	42.405	32.801
803.4127	42.452	32.711
802.9884	42.478	32.641
802.5640	42.488	32.561
802.1396	42.500	32.466
801.7150	42.526	32.399
801.2903	42.570	32.290
800.8657	42.601	32.230
800.4408	42.614	32.135
800.0159	42.645	32.059
799.5909	42.672	31.941
799.1658	42.683	31.859
798.7406	42.696	31.747
798.3153	42.736	31.676
797.8899	42.764	31.558
797.4644	42.764	31.477
797.0389	42.769	31.353
796.6132	42.766	31.243
796.1875	42.793	31.139
795.7617	42.813	31.027
795.3357	42.866	30.911
794.9097	42.898	30.791
794.4836	42.948	30.645
794.0574	42.964	30.564
793.6310	42.968	30.457
793.2047	43.007	30.337
792.7782	43.031	30.227
792.3516	43.048	30.152
791.9249	43.041	30.059
791.4982	43.076	29.960
791.0714	43.092	29.878
790.6444	43.105	29.792
790.2173	43.148	29.699
789.7902	43.180	29.590
789.3630	43.203	29.491
788.9357	43.234	29.418
788.5083	43.244	29.318
788.0807	43.229	29.254
787.6532	43.230	29.169
787.2255	43.251	29.088
786.7977	43.265	28.953
786.3699	43.263	28.856
785.9419	43.276	28.776
785.5139	43.302	28.675
785.0857	43.308	28.564
784.6575	43.336	28.442
784.2291	43.352	28.373
783.8007	43.369	28.273
783.3722	43.380	28.172
782.9435	43.424	28.063
782.5148	43.430	27.983
782.0861	43.422	27.919
781.6572	43.429	27.836
781.2282	43.440	27.737
780.7991	43.464	27.655
780.3699	43.478	27.565
779.9407	43.505	27.477
779.5113	43.528	27.383
779.0818	43.579	27.272
778.6523	43.609	27.142
778.2227	43.633	27.032
777.7930	43.672	26.942
777.3632	43.698	26.850
776.9332	43.742	26.744
776.5032	43.768	26.636
776.0731	43.782	26.537
775.6429	43.800	26.410
775.2126	43.844	26.309
774.7822	43.885	26.203
774.3517	43.898	26.134
773.9212	43.913	26.027
773.4905	43.928	25.928
773.0598	43.941	25.834
772.6289	43.970	25.726
772.1980	44.018	25.598
771.7669	44.034	25.490
771.3358	44.054	25.394
770.9046	44.076	25.285
770.4733	44.095	25.185
770.0419	44.114	25.093
769.6104	44.139	24.989
769.1787	44.161	24.893
768.7471	44.177	24.811
768.3152	44.199	24.710
767.8834	44.226	24.582
767.4514	44.255	24.440
767.0193	44.285	24.322
766.5872	44.311	24.208
766.1549	44.342	24.082
765.7225	44.373	23.990
765.2901	44.405	23.898
764.8575	44.426	23.807
764.4249	44.429	23.709
763.9922	44.442	23.617
763.5593	44.477	23.500
763.1264	44.508	23.407
762.6934	44.518	23.271
762.2603	44.554	23.150
761.8271	44.567	23.038
761.3938	44.612	22.923
760.9604	44.650	22.795
760.5269	44.668	22.686
760.0933	44.694	22.566
759.6597	44.718	22.441
759.2259	44.755	22.339
758.7921	44.767	22.250
758.3581	44.796	22.124
757.9240	44.824	22.008
757.4899	44.851	21.889
757.0556	44.883	21.786
756.6213	44.903	21.673
756.1868	44.941	21.531
755.7523	44.948	21.425
755.3177	44.958	21.311
754.8830	44.989	21.207
754.4482	45.013	21.102
754.0132	45.024	20.999
753.5782	45.023	20.883
753.1431	45.032	20.762
752.7079	45.047	20.650
752.2726	45.074	20.529
751.8373	45.100	20.408
751.4018	45.124	20.259
750.9662	45.145	20.140
750.5306	45.169	20.025
750.0948	45.195	19.886
749.6589	45.210	19.766
749.2230	45.222	19.650
748.7869	45.237	19.533
748.3508	45.248	19.396
747.9146	45.248	19.286
747.4782	45.271	19.178
747.0417	45.282	19.047
746.6052	45.294	18.905
746.1686	45.315	18.761
745.7319	45.326	18.623
745.2950	45.338	18.489
744.8582	45.358	18.346
744.4211	45.368	18.223
743.9841	45.358	18.103
743.5468	45.380	17.958
743.1096	45.389	17.831
742.6722	45.395	17.721
742.2347	45.414	17.587
741.7971	45.423	17.436
741.3594	45.436	17.298
740.9216	45.434	17.175
740.4838	45.447	17.050
740.0458	45.456	16.939
739.6077	45.462	16.818
739.1696	45.470	16.681
738.7313	45.475	16.560
738.2930	45.485	16.412
737.8545	45.491	16.274
737.4160	45.495	16.142
736.9773	45.516	16.005
736.5386	45.525	15.875
736.0997	45.532	15.750
735.6608	45.537	15.628
735.2218	45.540	15.497
734.7827	45.550	15.381
734.3434	45.544	15.236
733.9041	45.553	15.085
733.4647	45.553	14.949
733.0252	45.558	14.826
732.5856	45.564	14.668
732.1459	45.574	14.533
731.7061	45.580	14.393
731.2662	45.582	14.277
730.8262	45.588	14.140
730.3861	45.601	14.022
729.9459	45.607	13.879
729.5057	45.628	13.733
729.0653	45.634	13.569
728.6248	45.632	13.423
728.1843	45.631	13.286
727.7436	45.634	13.144
727.3028	45.635	13.016
726.8619	45.640	12.861
726.4210	45.636	12.721
725.9799	45.637	12.577
725.5388	45.653	12.419
725.0975	45.665	12.254
724.6561	45.672	12.107
724.2147	45.678	11.963
723.7732	45.679	11.813
723.3315	45.685	11.669
722.8898	45.684	11.501
722.4479	45.685	11.349
722.0060	45.689	11.198
721.5640	45.697	11.022
721.1218	45.694	10.872
720.6796	45.691	10.732
720.2373	45.692	10.573
719.7949	45.683	10.440
719.3524	45.681	10.290
718.9097	45.685	10.133
718.4670	45.682	9.975
718.0242	45.685	9.804
717.5813	45.700	9.641
717.1383	45.709	9.473
716.6952	45.713	9.312
716.2520	45.716	9.145
715.8087	45.716	8.959
715.3653	45.718	8.793
714.9218	45.714	8.645
714.4782	45.714	8.475
714.0345	45.718	8.291
713.5907	45.714	8.118
713.1469	45.721	7.933
712.7028	45.722	7.751
712.2588	45.720	7.573
711.8146	45.715	7.397
711.3703	45.717	7.219
710.9259	45.717	7.028
710.4814	45.712	6.857
710.0369	45.711	6.685
709.5922	45.700	6.508
709.1474	45.700	6.336
708.7026	45.695	6.163
708.2576	45.693	5.996
707.8125	45.683	5.820
707.3674	45.688	5.635
706.9221	45.686	5.455
706.4767	45.689	5.263
706.0313	45.690	5.068
705.5857	45.685	4.891
705.1401	45.679	4.715
704.6943	45.677	4.540
704.2484	45.671	4.357
703.8025	45.662	4.178
703.3564	45.649	3.982
702.9103	45.642	3.812
702.4641	45.638	3.623
702.0177	45.629	3.438
701.5712	45.619	3.255
701.1247	45.608	3.083
700.6780	45.600	2.902
700.2313	45.587	2.722
699.7844	45.576	2.536
699.3375	45.563	2.357
698.8904	45.547	2.173
698.4433	45.541	1.995
697.9961	45.527	1.801
697.5488	45.523	1.609
697.1013	45.507	1.432
696.6537	45.496	1.253
696.2061	45.482	1.063
695.7584	45.470	0.885
695.3105	45.465	0.696
694.8626	45.454	0.517
694.4146	45.442	0.336
693.9664	45.428	0.159
693.5182	45.409	359.980
693.0699	45.400	359.807
692.6215	45.376	359.633
692.1729	45.359	359.452
691.7243	45.341	359.282
691.2756	45.327	359.106
690.8267	45.314	358.929
690.3778	45.297	358.751
689.9288	45.278	358.573
689.4797	45.265	358.393
689.0304	45.252	358.218
688.5811	45.234	358.039
688.1317	45.212	357.867
687.6821	45.188	357.693
687.2325	45.166	357.505
686.7828	45.148	357.326
686.3329	45.125	357.154
685.8830	45.104	356.983
685.4330	45.090	356.809
684.9828	45.072	356.636
684.5327	45.047	356.462
684.0823	45.026	356.285
683.6319	45.001	356.104
683.1813	44.979	355.927
682.7307	44.957	355.743
682.2800	44.935	355.564
681.8292	44.912	355.382
681.3782	44.893	355.198
680.9272	44.866	355.015
680.4761	44.839	354.829
680.0248	44.816	354.644
679.5735	44.785	354.457
679.1221	44.765	354.272
678.6705	44.744	354.098
678.2189	44.717	353.917
677.7672	44.691	353.733
677.3154	44.663	353.551
676.8634	44.631	353.371
676.4114	44.604	353.198
675.9592	44.569	353.014
675.5070	44.541	352.839
675.0547	44.510	352.672
674.6022	44.484	352.492
674.1497	44.451	352.315
673.6971	44.420	352.145
673.2443	44.387	351.972
672.7915	44.350	351.796
672.3386	44.319	351.623
671.8855	44.285	351.450
671.4324	44.249	351.274
670.9791	44.213	351.097
670.5258	44.181	350.914
670.0723	44.144	350.736
669.6188	44.110	350.563
669.1651	44.072	350.392
668.7114	44.032	350.222
668.2575	43.992	350.055
667.8035	43.951	349.882
667.3495	43.908	349.705
666.8953	43.868	349.535
666.4411	43.827	349.360
665.9868	43.786	349.189
665.5323	43.740	349.011
665.0777	43.694	348.839
664.6230	43.651	348.668
664.1683	43.611	348.496
663.7134	43.566	348.324
663.2584	43.522	348.151
662.8034	43.472	347.980
662.3482	43.420	347.808
661.8929	43.377	347.639
661.4376	43.335	347.467
660.9821	43.283	347.297
660.5265	43.234	347.129
660.0708	43.183	346.965
659.6151	43.137	346.797
659.1592	43.089	346.631
658.7032	43.037	346.459
658.2471	42.980	346.288
657.7909	42.922	346.124
657.3346	42.869	345.959
656.8782	42.814	345.797
656.4218	42.757	345.626
655.9651	42.700	345.457
655.5084	42.642	345.286
655.0516	42.586	345.123
654.5947	42.527	344.962
654.1377	42.468	344.800
653.6806	42.407	344.631
653.2234	42.351	344.463
652.7661	42.294	344.297
652.3087	42.232	344.131
651.8511	42.172	343.968
651.3936	42.107	343.808
650.9358	42.043	343.650
650.4780	41.979	343.491
650.0201	41.922	343.328
649.5620	41.863	343.165
649.1039	41.805	343.006
648.6457	41.744	342.838
648.1873	41.681	342.674
647.7289	41.614	342.506
647.2703	41.549	342.338
646.8117	41.484	342.168
646.3530	41.421	342.002
645.8941	41.357	341.838
645.4351	41.294	341.671
644.9761	41.233	341.514
644.5169	41.170	341.338
644.0577	41.105	341.166
643.5983	41.036	341.001
643.1389	40.970	340.841
642.6793	40.900	340.682
642.2196	40.831	340.522
641.7598	40.768	340.362
641.2999	40.701	340.200
640.8400	40.636	340.034
640.3799	40.565	339.876
639.9197	40.495	339.707
639.4594	40.426	339.552
638.9990	40.356	339.389
638.5385	40.283	339.230
638.0779	40.214	339.079
637.6172	40.142	338.920
637.1564	40.072	338.765
636.6954	39.999	338.611
636.2344	39.930	338.448
635.7733	39.854	338.289
635.3121	39.776	338.140
634.8508	39.701	337.978
634.3893	39.630	337.826
633.9278	39.558	337.668
633.4662	39.493	337.507
633.0044	39.419	337.355
632.5425	39.348	337.208
632.0806	39.271	337.055
631.6186	39.191	336.916
631.1564	39.114	336.771
630.6942	39.034	336.611
630.2318	38.947	336.444
629.7693	38.851	336.292
629.3068	38.772	336.133
628.8441	38.685	335.989
628.3813	38.617	335.841
627.9184	38.536	335.683
627.4554	38.469	335.555
626.9923	38.386	335.407
626.5291	38.308	335.264
626.0658	38.210	335.119
625.6024	38.129	334.972
625.1389	38.047	334.860
624.6753	38.002	334.740
624.2115	37.910	334.624
623.7477	37.812	334.489
623.2838	37.721	334.359
622.8198	37.617	334.206
622.3557	37.482	333.975
621.8914	37.368	333.754
621.4271	37.254	333.527
620.9626	37.150	333.296
620.4980	37.060	333.088
620.0334	36.976	332.858
619.5687	36.918	332.623
619.1038	36.832	332.409
618.6388	36.734	332.198
618.1737	36.651	331.986
617.7086	36.566	331.777
617.2433	36.483	331.578
616.7779	36.402	331.376
616.3124	36.319	331.189
615.8468	36.225	331.007
615.3810	36.146	330.810
614.9153	36.055	330.629
614.4493	35.966	330.450
613.9833	35.883	330.285
613.5172	35.796	330.115
613.0510	35.719	329.950
612.5847	35.643	329.794
612.1182	35.565	329.640
611.6517	35.486	329.485
611.1850	35.409	329.339
610.7183	35.328	329.197
610.2514	35.252	329.051
609.7844	35.172	328.908
609.3173	35.096	328.773
608.8502	35.025	328.645
608.3829	34.953	328.527
607.9155	34.880	328.407
607.4480	34.810	328.294
606.9804	34.736	328.186
606.5127	34.663	328.073
606.0449	34.585	327.968
605.5770	34.509	327.873
605.1089	34.437	327.775
604.6408	34.364	327.677
604.1726	34.297	327.584
603.7042	34.229	327.496
603.2358	34.157	327.414
602.7673	34.084	327.330
602.2986	34.007	327.252
601.8298	33.935	327.169
601.3610	33.860	327.094
600.8920	33.786	327.021
600.4229	33.710	326.952
599.9537	33.636	326.883
599.4844	33.562	326.817
599.0150	33.490	326.762
598.5455	33.409	326.694
598.0759	33.333	326.628
597.6062	33.255	326.575
597.1364	33.180	326.524
596.6664	33.107	326.466
596.1964	33.030	326.418
595.7263	32.952	326.367
595.2560	32.869	326.319
594.7857	32.775	326.279
594.3152	32.690	326.231
593.8447	32.601	326.180
593.3740	32.512	326.134
592.9032	32.432	326.089
592.4323	32.346	326.036
591.9613	32.261	325.988
591.4902	32.178	325.943
591.0190	32.105	325.894
590.5477	32.018	325.846
590.0763	31.942	325.795
589.6048	31.839	325.747
589.1331	31.747	325.695
588.6614	31.645	325.616
588.1896	31.558	325.558
587.7176	31.477	325.497
587.2455	31.396	325.419
586.7734	31.303	325.338
586.3011	31.207	325.206
585.8287	31.091	325.080
585.3563	30.999	324.923
584.8837	30.903	324.751
584.4109	30.795	324.539
583.9382	30.691	324.326
583.4652	30.614	324.183
582.9922	30.527	324.037
582.5191	30.450	323.905
582.0458	30.376	323.790
581.5725	30.305	323.682
581.0991	30.215	323.573
580.6255	30.098	323.482
580.1519	29.998	323.372
579.6780	29.911	323.259
579.2042	29.809	323.153
578.7302	29.712	323.048
578.2561	29.613	322.950
577.7819	29.507	322.845
577.3076	29.410	322.740
576.8332	29.327	322.631
576.3586	29.224	322.541
575.8840	29.134	322.447
575.4093	29.043	322.354
574.9344	28.950	322.256
574.4595	28.854	322.165
573.9844	28.757	322.068
573.5092	28.659	321.968
573.0339	28.561	321.869
572.5586	28.465	321.776
572.0831	28.369	321.681
571.6075	28.277	321.583
571.1318	28.182	321.498
570.6559	28.091	321.413
570.1801	27.996	321.329
569.7040	27.897	321.243
569.2278	27.803	321.157
568.7516	27.706	321.067
568.2753	27.609	320.977
567.7988	27.513	320.885
567.3222	27.415	320.794
566.8455	27.319	320.712
566.3687	27.225	320.624
565.8918	27.128	320.545
565.4149	27.032	320.463
564.9377	26.932	320.379
564.4605	26.831	320.298
563.9832	26.731	320.210
563.5057	26.628	320.128
563.0282	26.525	320.038
562.5505	26.427	319.954
562.0728	26.326	319.870
561.5948	26.227	319.787
561.1169	26.126	319.701
560.6388	26.025	319.615
560.1606	25.925	319.530
559.6823	25.822	319.441
559.2039	25.719	319.352
558.7253	25.613	319.272
558.2467	25.511	319.196
557.7679	25.409	319.115
557.2891	25.308	319.034
556.8102	25.205	318.958
556.3311	25.103	318.880
555.8519	24.999	318.809
555.3726	24.896	318.727
554.8932	24.790	318.647
554.4137	24.685	318.571
553.9341	24.583	318.495
553.4543	24.479	318.418
552.9745	24.370	318.337
552.4946	24.261	318.265
552.0145	24.155	318.198
551.5344	24.048	318.127
551.0541	23.939	318.060
550.5737	23.829	317.989
550.0933	23.722	317.917
549.6127	23.611	317.842
549.1320	23.502	317.773
548.6511	23.389	317.706
548.1702	23.278	317.638
547.6891	23.165	317.568
547.2080	23.055	317.499
546.7267	22.944	317.437
546.2454	22.831	317.374
545.7639	22.721	317.313
545.2823	22.611	317.252
544.8007	22.497	317.191
544.3188	22.383	317.127
543.8369	22.269	317.070
543.3549	22.159	317.012
542.8728	22.043	316.960
542.3905	21.926	316.908
541.9082	21.814	316.847
541.4257	21.700	316.786
540.9431	21.584	316.728
540.4604	21.470	316.671
539.9777	21.357	316.611
539.4948	21.241	316.555
539.0118	21.128	316.503
538.5286	21.013	316.453
538.0454	20.897	316.407
537.5621	20.780	316.361
537.0786	20.664	316.315
536.5950	20.550	316.273
536.1114	20.437	316.231
535.6276	20.321	316.194
535.1437	20.207	316.147
534.6597	20.096	316.103
534.1756	19.981	316.067
533.6913	19.865	316.030
533.2070	19.754	315.997
532.7226	19.641	315.964
532.2380	19.528	315.923
531.7534	19.414	315.899
531.2686	19.301	315.869
530.7837	19.189	315.835
530.2987	19.075	315.801
529.8136	18.961	315.770
529.3284	18.852	315.745
528.8430	18.743	315.725
528.3576	18.636	315.701
527.8720	18.526	315.678
527.3864	18.415	315.662
526.9006	18.308	315.647
526.4147	18.198	315.634
525.9287	18.086	315.617
525.4426	17.978	315.602
524.9564	17.868	315.591
524.4700	17.759	315.577
523.9836	17.649	315.557
523.4971	17.544	315.545
523.0104	17.438	315.532
522.5236	17.330	315.526
522.0367	17.223	315.526
521.5497	17.115	315.522
521.0626	17.005	315.527
520.5754	16.896	315.529
520.0881	16.788	315.530
519.6006	16.676	315.534
519.1131	16.566	315.545
518.6254	16.461	315.559
518.1377	16.351	315.576
517.6498	16.240	315.589
517.1618	16.126	315.611
516.6737	16.016	315.627
516.1855	15.905	315.646
515.6971	15.791	315.662
515.2087	15.678	315.675
514.7202	15.567	315.701
514.2314	15.456	315.730
513.7427	15.340	315.766
513.2538	15.229	315.796
512.7648	15.118	315.826
512.2757	15.001	315.877
511.7864	14.891	315.917
511.2971	14.775	315.960
510.8076	14.660	316.016
510.3181	14.545	316.071
509.8284	14.427	316.114
509.3386	14.309	316.178
508.8488	14.191	316.243
508.3587	14.075	316.317
507.8686	13.958	316.389
507.3784	13.840	316.466
506.8880	13.718	316.542
506.3976	13.599	316.616
505.9070	13.475	316.698
505.4163	13.356	316.787
504.9255	13.233	316.872
504.4346	13.113	316.964
503.9436	12.990	317.064
503.4525	12.865	317.165
502.9612	12.740	317.263
502.4698	12.618	317.369
501.9784	12.495	317.478
501.4868	12.371	317.605
500.9951	12.245	317.740
500.5033	12.121	317.883
500.0114	11.994	318.027
499.5193	11.869	318.180
499.0272	11.745	318.338
498.5349	11.617	318.514
498.0426	11.487	318.694
497.5501	11.363	318.876
497.0575	11.236	319.069
496.5648	11.109	319.277
496.0720	10.979	319.478
495.5790	10.849	319.692
495.0860	10.721	319.910
494.5928	10.593	320.140
494.0995	10.465	320.385
493.6062	10.342	320.642
493.1127	10.216	320.905
492.6190	10.089	321.195
492.1253	9.963	321.486
491.6315	9.837	321.805
491.1375	9.709	322.119
490.6435	9.585	322.457
490.1493	9.460	322.815
489.6550	9.336	323.188
489.1606	9.212	323.577
488.6661	9.087	323.985
488.1714	8.961	324.404
487.6767	8.833	324.850
487.1818	8.709	325.316
486.6869	8.587	325.783
486.1918	8.464	326.267
485.6966	8.340	326.770
485.2013	8.218	327.310
484.7058	8.096	327.875
484.2103	7.981	328.436
483.7146	7.863	329.064
483.2189	7.748	329.735
482.7230	7.630	330.419
482.2270	7.518	331.117
481.7309	7.403	331.852
481.2346	7.291	332.599
480.7383	7.179	333.395
480.2419	7.071	334.199
479.7453	6.965	335.071
479.2486	6.860	335.974
478.7518	6.756	336.904
478.2549	6.655	337.853
477.7579	6.554	338.853
477.2608	6.459	339.847
476.7635	6.363	340.929
476.2662	6.274	342.021
475.7687	6.187	343.172
475.2711	6.102	344.364
474.7734	6.021	345.624
474.2756	5.945	346.928
473.7776	5.869	348.263
473.2796	5.796	349.634
472.7814	5.730	351.022
472.2831	5.666	352.501
471.7848	5.608	354.020
471.2863	5.553	355.559
470.7876	5.502	357.164
470.2889	5.457	358.820
469.7900	5.415	0.477
469.2911	5.377	2.154
468.7920	5.353	3.840
468.2928	5.329	5.533
467.7935	5.310	7.289
467.2941	5.298	9.078
466.7945	5.292	10.937
466.2949	5.291	12.761
465.7951	5.297	14.532
465.2952	5.307	16.315
464.7952	5.326	18.047
464.2951	5.348	19.850
463.7949	5.380	21.646
463.2946	5.413	23.378
462.7941	5.453	25.067
462.2935	5.498	26.676
461.7928	5.547	28.332
461.2921	5.603	29.942
460.7911	5.668	31.505
460.2901	5.738	33.054
459.7889	5.813	34.566
459.2877	5.894	36.059
458.7863	5.981	37.488
458.2848	6.069	38.872
457.7832	6.162	40.274
457.2815	6.264	41.590
456.7796	6.370	42.819
456.2777	6.480	44.026
455.7756	6.592	45.227
455.2734	6.709	46.317
454.7711	6.827	47.398
454.2687	6.949	48.414
453.7662	7.079	49.389
453.2635	7.215	50.335
452.7608	7.351	51.223
452.2579	7.493	52.086
451.7549	7.637	52.899
451.2518	7.784	53.686
450.7485	7.935	54.436
450.2452	8.088	55.151
449.7417	8.245	55.843
449.2382	8.402	56.487
448.7345	8.565	57.116
448.2307	8.728	57.708
447.7267	8.894	58.273
447.2227	9.062	58.813
446.7186	9.235	59.335
446.2143	9.408	59.826
445.7099	9.583	60.295
445.2054	9.761	60.742
444.7008	9.941	61.169
444.1960	10.123	61.574
443.6912	10.308	61.962
443.1862	10.494	62.330
442.6812	10.680	62.677
442.1759	10.871	63.013
441.6706	11.063	63.329
441.1652	11.257	63.632
440.6596	11.452	63.919
440.1540	11.652	64.195
439.6482	11.652	64.195
