Repository: besselgeuse/Tesis

## Multilayer Ellipsometry & TMM Simulation API ☀️

Este codigo tiene el objetivo de fitear parametros elipsometricos de peliculas delgadas de materiales antirreflectantes usados en celdas solares. Para ello se usan principalmente dos librerias, tmm y pytorch. La primera se encarga del calculo de los coeficientes de fresnel de las peliculas usando el metodo de la matriz de transferencia, mientras que la segunda se encargar de encontrar el espesor y parametros de dispersión que mejor se ajustan a los datos experimentales usando su función autograd para disminuir la perdida, perdida que se definió usando el error cuadratico medio.

## 🚀 Características Clave
- **Cálculo Diferenciable:** Implementación del formalismo analítico de Fresnel y matrices de transferencia empleando tensores complejos en PyTorch (`complex128`) con optimización por gradiente (Autograd) y soporte para tecnologia CUDA.
- **Persistencia Escalable:** Almacenamiento transaccional de usuarios, límites de espesor (*bounds*) e historial de simulaciones optimizado mediante índices en MySQL.
- **Arquitectura Segura:** Flujo de autenticación completo utilizando el estándar OAuth2 con firma criptográfica de tokens JWT.

## 🛠️ Instalación y Despliegue

El proyecto está completamente dockerizado, de modo que no requiere configuraciones locales de bases de datos.

1. **Clonar el repositorio:**
   - entrar a la terminal
 - git clone -b APIS https://github.com/besselgeuse/Tesis.git
  - cd Tesis/ellipsometry_API
  - docker compose up --build
  - Entrar al http://localhost:8000 en el navegador
  - Listo!

## Modo de uso
- En la pestaña de stack optico se eligen las capas de materiales que conformaran la celda y sus correspondientes modelos de dispersión,en caso de no querer usar un modelo simplemente seleccionar estático.
- Es muy importante que el primer elemento siempre sea el aire y el ultimo un semiconductor como el Silicio, y que ambos sean estáticos.
- Si se elige el modelo de Bruggeman el parametro a ajuster es la fracción de aire que tiene el material.
- En la pestaña de parametros se puede ajustar el angulo de incidencia con el que fue medida la muestra, asi como los parametros de aprendizaje del autograd.
- Si bien tiene la opción de usar tecnologia CUDA en la versión dockerizada no está disponible puesto que se instaló una libreria de pytorch mas liviana que solo trabaja con la cpu.

## Archivos
En la pestaña de historial quedarán guardados los archivos con los parametros y datos ajustados para descargar en formato txt. Cada usuario tendra acceso unicamente a sus propias mediciones.

File: APIS/ellipsometry_API/Datos/Datos-25-6/meds/SiO2_N4_Si/SiO2_N4_Si.M2.txt (part 1 of 3)
## SPECTRUM TYPE:
LCE

## DATE:
25/06/2026

## COMMENTS:

## NUMBER OF SPECTRUM:
1

## ELLIPSOMETRIC CONFIGURATION:
0.00 ø :Modulator
+45.00 øAnalyser

## UNIT:
nm


# SPECTRUM:
1

# CAPTION:


# START TIME:
10:59:50

# END TIME:
10:59:50

# THETA ANGLE:
0.00 ø

# INCIDENCE ANGLE:
69.95 ø

# ACCUMULATION NUMBER:
7

# ELLIPSOMETRIC CONFIGURATION:
0.00 ø :Modulator
+45.00 øAnalyser

# INTEGRATION TIME:
31 ms

# FIRST POINT:
999.79 nm

# LAST POINT:
439.65 nm

# INCREMENT:
0.00 nm

# NUMBER OF POINTS:
1273

# DATA:
nm Psi Delta Ic Is Reflectance IcPrim IntegrationTime IntensityMax Polarization PolarizationGen eV 
999.7925 1.627 224.054 -2.75183 -2.66242 0.000 67.35753 31.0000 6.97 2.72189106233855181E18 1.83239671077939446E19 1.240099 
999.4089 1.627 224.054 -2.75183 -2.66242 1.169 67.35753 31.0000 7.00 2.53156175127982899E18 1.70426578294349496E19 1.240575 
999.0253 1.627 224.054 -2.75183 -2.66242 0.768 67.35754 31.0000 7.24 2.41329938010787021E18 1.62465047582972314E19 1.241052 
998.6415 1.627 224.054 -2.75183 -2.66242 1.513 67.35754 31.0000 7.13 2.27840579605417165E18 1.53383917166379663E19 1.241529 
998.2578 1.627 224.054 -2.75183 -2.66242 0.280 67.35753 31.0000 7.31 2.12503381958406963E18 1.43058810289237524E19 1.242006 
997.8739 1.627 224.054 -2.75183 -2.66242 0.752 67.35753 31.0000 7.34 1.95133530909022618E18 1.31365306215746765E19 1.242484 
997.4900 1.627 224.054 -2.75183 -2.66242 -0.086 67.35753 31.0000 7.36 1.75546267272111718E18 1.18179017195457085E19 1.242962 
997.1060 1.627 224.054 -2.75183 -2.66242 -0.006 67.35753 31.0000 7.39 1.53556776886940467E18 1.03375533487685632E19 1.243440 
996.7219 1.627 224.054 -2.75183 -2.66242 -3.514 67.35753 31.0000 7.39 1.28980300568356454E18 8.68304728395402445E18 1.243920 
996.3377 1.627 224.054 -2.75183 -2.66242 -2.090 67.35754 31.0000 7.56 1.01632044771468902E18 6.84194255103380685E18 1.244399 
995.9535 1.627 224.054 -2.75183 -2.66242 -1.097 67.35754 31.0000 7.48 716967892972732416.0000 4.82667957432038195E18 1.244879 
995.5692 1.627 224.054 -2.75183 -2.66242 1.114 67.35753 31.0000 7.61 393593173827387392.0000 2.64969795349250048E18 1.245360 
995.1848 1.627 224.054 -2.75183 -2.66242 -0.791 67.35753 31.0000 7.73 51739950596489216.0000 348317106061705216.0000 1.245841 
994.8003 1.627 224.054 -2.75183 -2.66242 0.023 67.35754 31.0000 7.76 295656890002571264.0000 1.99038336503906304E18 1.246322 
994.4158 1.627 224.054 -2.75183 -2.66242 0.018 67.35753 31.0000 7.65 630118706445287424.0000 4.24200437064584397E18 1.246804 
994.0311 49.589 122.719 -0.30878 0.48062 0.012 -0.09229 31.0000 7.91 0.5763 0.6439 1.247287 
993.6464 40.898 105.190 -0.12844 0.47306 0.948 0.07067 31.0000 7.93 0.5613 0.6840 1.247770 
993.2617 37.489 77.302 0.09665 0.42894 1.221 0.11799 31.0000 7.96 0.5705 0.7778 1.248253 
992.8768 50.165 81.578 0.08141 0.54983 -0.556 -0.10131 31.0000 7.94 0.5747 0.7512 1.248737 
992.4919 53.545 42.785 0.25089 0.23221 0.376 -0.10511 31.0000 7.98 0.5919 0.7402 1.249221 
992.1069 46.975 75.784 0.11118 0.43886 -9.352 -0.03125 31.0000 8.09 0.5896 0.7068 1.249706 
991.7218 32.039 69.591 0.16660 0.44776 -1.404 0.23222 31.0000 8.07 0.6416 0.7089 1.250191 
991.3367 29.050 57.363 0.26459 0.41314 0.457 0.30537 31.0000 8.42 0.6626 0.7485 1.250677 
990.9514 27.045 52.369 0.36858 0.47808 1.531 0.43715 31.0000 8.33 0.7999 0.8900 1.251163 
990.5661 16.234 55.211 0.22743 0.32736 15.152 0.62647 31.0000 8.21 0.8026 0.8855 1.251650 
990.1807 14.775 45.764 0.28277 0.29041 -22.097 0.71495 31.0000 8.33 0.7897 0.8864 1.252137 
989.7953 7.940 68.076 0.08706 0.21632 -0.531 0.81965 31.0000 8.44 0.7377 0.8315 1.252625 
989.4097 11.373 76.137 0.09265 0.37540 -1.904 0.92223 31.0000 8.55 0.7534 0.8356 1.253113 
989.0241 14.020 88.187 0.01501 0.47424 1.320 0.89089 31.0000 8.49 0.7604 0.8473 1.253601 
988.6384 23.670 97.464 -0.08068 0.61578 1.593 0.57227 31.0000 8.42 0.7321 0.8094 1.254090 
988.2526 19.892 73.759 0.17941 0.61589 24.574 0.77038 31.0000 8.73 0.7506 0.8375 1.254580 
987.8668 23.161 66.100 0.28696 0.64755 1.225 0.67633 31.0000 8.63 0.7533 0.8552 1.255070 
987.4809 17.113 68.902 0.20330 0.52692 -4122.458 0.83022 31.0000 8.62 0.7162 0.7722 1.255560 
987.0949 16.758 72.445 0.16584 0.52422 1.587 0.83017 31.0000 8.78 0.6791 0.7018 1.256051 
986.7088 14.128 70.110 0.14752 0.40774 1.308 0.80677 31.0000 8.81 0.6846 0.7103 1.256543 
986.3226 10.971 84.007 0.03067 0.29216 -2.309 0.72919 31.0000 8.82 0.6997 0.7276 1.257035 
985.9364 14.971 72.272 0.11382 0.35604 -8.575 0.64892 31.0000 8.93 0.7470 0.7921 1.257527 
985.5501 14.902 66.516 0.13958 0.32125 76.798 0.61148 31.0000 8.85 0.7986 0.8931 1.258020 
985.1638 23.005 66.372 0.19449 0.44458 -2.429 0.46844 31.0000 8.95 0.8597 1.0054 1.258513 
984.7773 28.676 65.715 0.24299 0.53855 1.226 0.37854 31.0000 9.16 0.9180 1.0613 1.259007 
984.3907 31.439 59.186 0.40447 0.67813 -1.602 0.40444 31.0000 9.20 0.9340 1.0727 1.259502 
984.0041 26.305 56.351 0.27504 0.41320 -1.171 0.37936 31.0000 9.25 0.7544 0.8630 1.259997 
983.6174 11.881 48.680 0.11259 0.12807 0.802 0.38734 31.0000 9.40 0.5902 0.7450 1.260492 
983.2307 4.141 225.061 -0.05804 -0.05816 0.825 0.56454 31.0000 9.53 0.6040 0.7548 1.260988 
982.8438 13.128 231.118 -0.29821 -0.36981 0.730 0.96313 31.0000 9.51 0.7595 0.9455 1.261484 
982.4569 10.120 194.745 -0.22027 -0.05797 0.770 0.61777 31.0000 9.55 0.7458 0.9526 1.261981 
982.0699 13.383 116.523 -0.07495 0.15017 -2.477 0.33276 31.0000 9.82 0.7028 0.9300 1.262478 
981.6828 36.926 83.263 0.05419 0.45871 -0.017 0.13373 31.0000 9.74 0.7771 0.9803 1.262976 
981.2957 42.540 72.385 0.13207 0.41598 -0.008 0.03757 31.0000 9.81 0.7643 0.9849 1.263474 
980.9084 46.482 72.337 0.33162 1.04140 0.005 -0.05659 31.0000 9.84 0.9659 1.1640 1.263973 
980.5211 52.004 59.529 1.09695 1.86443 0.009 -0.53964 31.0000 9.92 1.2463 1.4049 1.264472 
980.1337 50.951 82.226 0.22635 1.65791 -0.002 -0.35265 31.0000 10.09 1.0190 1.2263 1.264972 
979.7463 49.344 95.523 -0.14974 1.54850 -0.002 -0.23774 31.0000 9.90 0.9285 1.0532 1.265472 
979.3587 51.953 100.206 -0.42673 2.37024 10.495 -0.59630 31.0000 10.11 0.9161 0.9677 1.265973 
978.9711 45.747 181.679 -2.49174 -0.07303 5.661 -0.06499 31.0000 10.09 0.9035 1.1228 1.266474 
978.5834 45.149 193.347 -2.14213 -0.50821 2.411 -0.01147 31.0000 10.00 1.1797 1.4731 1.266976 
978.1956 40.159 203.406 -2.06733 -0.89489 6.430 0.38433 31.0000 10.10 1.4357 1.7945 1.267478 
977.8077 36.290 207.670 -1.60565 -0.84192 -3.070 0.56888 31.0000 10.31 1.5473 1.9037 1.267981 
977.4199 32.677 213.947 -1.16769 -0.78605 4.531 0.64582 31.0000 10.40 1.6043 1.8950 1.268484 
977.0319 23.539 185.620 -0.68609 -0.06751 2.258 0.64114 31.0000 10.46 1.2215 1.4352 1.268988 
976.6437 12.571 151.427 -0.23468 0.12781 1.445 0.56939 31.0000 10.35 0.8703 1.3029 1.269493 
976.2556 18.073 141.656 -0.38110 0.30145 -7.596 0.66522 31.0000 10.43 1.0019 1.1698 1.269997 
975.8674 21.612 86.868 0.03279 0.59927 1.339 0.63858 31.0000 10.54 0.9057 0.9756 1.270502 
975.4790 34.264 74.899 0.28723 1.06443 1.213 0.43367 31.0000 10.87 1.0949 1.1704 1.271008 
975.0906 27.030 88.397 0.01694 0.60527 -1.901 0.43897 31.0000 10.68 0.8743 0.9082 1.271515 
974.7021 30.276 86.610 0.03512 0.59281 -22.287 0.33526 31.0000 10.85 0.8445 0.9119 1.272021 
974.3136 27.507 89.373 0.00595 0.54414 1.365 0.38083 31.0000 10.75 0.7643 0.8309 1.272529 
973.9250 29.764 88.414 0.01370 0.49484 0.033 0.29127 31.0000 10.85 0.6712 0.7283 1.273036 
973.5363 35.708 87.929 0.01495 0.41334 0.065 0.13907 31.0000 10.94 0.6042 0.6406 1.273545 
973.1475 47.840 94.076 -0.02032 0.28517 -6.464 -0.02844 31.0000 10.84 0.5264 0.5480 1.274053 
972.7586 45.712 121.813 -0.05760 0.09285 -2.875 -0.00272 31.0000 11.14 0.5023 0.5358 1.274563 
972.3697 70.415 142.356 -0.07371 0.05686 -1.212 -0.11427 31.0000 11.26 0.5036 0.5382 1.275073 
971.9807 78.466 127.701 -0.07695 0.09955 -0.957 -0.29545 31.0000 11.14 0.5186 0.5567 1.275583 
971.5916 80.347 104.532 -0.03556 0.13719 -1.205 -0.40457 31.0000 11.40 0.5910 0.6220 1.276094 
971.2024 87.617 105.672 -0.01383 0.04930 0.644 -0.61420 31.0000 11.48 0.6699 0.7059 1.276605 
970.8131 66.388 110.191 -0.21369 0.58109 0.075 -0.57284 31.0000 11.30 1.1973 1.2176 1.277117 
970.4238 60.880 301.825 22.25082 -35.85204 0.043 -26.12125 31.0000 11.46 1.3807 1.3955 1.277629 
970.0344 52.122 23.236 7.44232 3.19536 0.026 -2.05609 31.0000 11.83 6.2366 7.4518 1.278142 
969.6449 36.299 140.988 -3.36579 2.72676 0.020 1.35757 31.0000 11.85 3.0545 3.2226 1.278656 
969.2553 35.809 164.652 -9.86955 2.70894 0.005 3.40093 31.0000 11.86 7.8534 9.2858 1.279170 
968.8657 35.997 169.789 -14.50999 2.61375 -4.144 4.79189 31.0000 11.80 11.7715 14.1022 1.279684 
968.4760 36.039 171.413 -17.05984 2.57614 1.471 5.57978 31.0000 12.10 14.1508 17.0130 1.280199 
968.0861 36.108 172.009 -18.36316 2.57789 0.555 5.94816 31.0000 12.37 14.9227 17.9664 1.280714 
967.6962 36.230 172.133 -19.68517 2.71987 0.105 6.28125 31.0000 12.17 14.0654 16.9467 1.281230 
967.3063 36.408 171.350 -17.63872 2.68333 1.392 5.51716 31.0000 12.27 11.5473 13.9428 1.281747 
966.9163 37.441 167.655 -12.61294 2.76041 1.714 3.48828 31.0000 12.41 7.5410 9.0528 1.282264 
966.5261 43.782 145.127 -3.81505 2.65872 -6.945 0.19784 31.0000 12.30 2.6180 2.8563 1.282782 
966.1359 58.140 21.218 6.69352 2.59870 1.364 -3.54555 31.0000 12.08 6.3777 7.4489 1.283300 
965.7457 51.577 126.802 -1.88693 2.52209 -0.965 -0.73614 31.0000 12.22 2.0765 2.1202 1.283818 
965.3553 49.423 128.502 -2.21889 2.78933 1.403 -0.55468 31.0000 12.54 1.7647 1.7820 1.284337 
964.9649 46.214 132.219 -6.35215 7.00085 10.839 -0.40073 31.0000 12.60 1.1969 1.2613 1.284857 
964.5743 63.159 4.421 0.49843 0.03854 3.227 -0.36748 31.0000 12.46 0.5946 0.8662 1.285377 
964.1838 50.821 108.944 -0.35104 1.02274 -1.890 -0.22277 31.0000 12.56 2.0428 2.1968 1.285898 
963.7931 75.255 329.661 0.51140 -0.29931 1.182 -1.04777 31.0000 12.76 0.7118 1.1284 1.286419 
963.4023 72.740 305.209 0.36445 -0.51647 0.156 -0.91907 31.0000 12.89 0.6939 1.0817 1.286941 
963.0115 73.930 337.470 0.32917 -0.13655 1.488 -0.56720 31.0000 12.91 0.6061 0.9869 1.287463 
962.6207 74.206 33.166 0.10450 0.06830 1.966 -0.20302 31.0000 13.05 0.5628 0.7712 1.287986 
962.2297 30.355 107.748 -0.07310 0.22839 1.905 0.13452 31.0000 13.18 0.6395 0.7575 1.288509 
961.8386 14.108 53.426 0.13954 0.18807 1.773 0.43645 31.0000 13.16 0.7647 1.0083 1.289033 
961.4474 10.072 295.331 0.06701 -0.14156 1.685 0.42696 31.0000 13.41 0.7348 0.9890 1.289558 
961.0562 12.222 275.859 0.02207 -0.21506 2.246 0.47560 31.0000 13.21 0.7980 1.1133 1.290083 
960.6649 16.280 274.774 0.02673 -0.32006 0.019 0.50298 31.0000 13.56 0.7316 0.9861 1.290608 
960.2736 22.941 271.917 0.01901 -0.56792 0.025 0.55102 31.0000 13.41 0.6566 0.8100 1.291134 
959.8821 8.669 298.805 0.06215 -0.11302 1.360 0.41314 31.0000 13.48 0.5599 0.6163 1.291661 
959.4905 28.713 80.042 0.07716 0.43946 3.494 0.28505 31.0000 13.54 0.5439 0.5708 1.292188 
959.0989 49.522 84.492 0.09545 0.98994 1.385 -0.15829 31.0000 13.89 0.5962 0.7468 1.292715 
958.7073 57.524 83.636 0.02952 0.26470 2.383 -0.12447 31.0000 13.73 0.5188 0.6470 1.293243 
958.3155 50.658 90.322 -0.00265 0.47289 -24.747 -0.09463 31.0000 13.66 0.5299 0.5752 1.293772 
957.9236 47.901 94.705 -0.03874 0.47077 1.750 -0.04800 31.0000 13.60 0.5480 0.5832 1.294301 
957.5317 43.691 99.318 -0.05115 0.31176 -232.251 0.01445 31.0000 13.56 0.5642 0.5974 1.294831 
957.1396 22.733 99.159 -0.03352 0.20792 2.884 0.20720 31.0000 13.42 0.6365 0.7308 1.295362 
956.7476 11.741 94.556 -0.01292 0.16217 -5.845 0.37447 31.0000 14.03 0.6380 0.8076 1.295892 
956.3554 0.513 194.073 -0.01027 -0.00257 2.377 0.59158 31.0000 14.38 0.6454 0.8855 1.296424 
955.9632 12.976 135.629 -0.21014 0.20557 -0.012 0.60399 31.0000 14.43 0.6916 0.9223 1.296956 
955.5709 8.114 46.914 0.14575 0.15583 -0.009 0.73308 31.0000 14.26 0.7347 0.9612 1.297488 
955.1784 13.751 0.993 0.32854 0.00569 -0.009 0.63117 31.0000 14.36 0.6503 0.8834 1.298021 
954.7859 23.280 351.352 0.47941 -0.07291 1.655 0.45922 31.0000 14.52 0.6032 0.8289 1.298555 
954.3934 34.211 358.600 0.56983 -0.01392 14.214 0.22542 31.0000 14.36 0.5891 0.8019 1.299089 
954.0007 45.153 358.739 0.58314 -0.01284 2.046 -0.00312 31.0000 14.42 0.5919 0.8060 1.299624 
953.6080 46.814 16.293 0.44212 0.12922 1.681 -0.02921 31.0000 14.64 0.6169 0.8095 1.300159 
953.2152 59.160 40.122 0.31789 0.26789 -2.170 -0.22402 31.0000 14.89 0.6079 0.7430 1.300695 
952.8223 58.453 39.199 0.25055 0.20433 1.374 -0.16406 31.0000 14.57 0.5694 0.6481 1.301231 
952.4293 51.246 51.056 0.16942 0.20963 1.995 -0.05971 31.0000 14.84 0.5597 0.6121 1.301768 
952.0363 44.376 87.078 0.01673 0.32782 3.728 0.00715 31.0000 14.84 0.6268 0.6966 1.302305 
951.6432 31.861 38.944 0.35471 0.28666 1.760 0.22518 31.0000 15.17 0.7085 0.7656 1.302843 
951.2499 32.633 39.913 0.32095 0.26847 13.417 0.19277 31.0000 14.82 0.6626 0.7331 1.303382 
950.8567 21.825 75.165 0.24015 0.90665 4.258 0.98316 31.0000 14.86 1.3957 2.8178 1.303921 
950.4633 29.162 345.282 0.32778 -0.08610 1.731 0.20910 31.0000 14.92 0.5802 0.8886 1.304461 
950.0699 65.075 279.093 0.54367 -3.39672 -0.302 -2.90189 31.0000 15.13 1.1759 3.1548 1.305001 
949.6763 69.174 272.159 0.45352 -12.03046 -0.153 -13.53545 31.0000 15.25 1.7408 4.5774 1.305542 
949.2827 18.869 88.296 0.23593 7.93088 -0.119 10.25188 31.0000 15.40 2.3407 4.8892 1.306083 
948.8890 20.422 89.291 0.08622 6.96435 -0.226 8.05627 31.0000 15.75 2.5996 4.7545 1.306625 
948.4953 19.922 90.312 -0.04556 8.35919 -0.005 10.01737 31.0000 15.62 2.3648 4.1936 1.307167 
948.1014 21.077 90.540 -0.20120 21.35118 0.535 23.58636 31.0000 15.71 1.8697 2.4035 1.307710 
947.7075 71.083 269.835 -0.01009 -3.51263 1.126 -4.52309 31.0000 15.74 1.0876 2.6163 1.308254 
947.3135 18.532 78.364 0.04688 0.22765 5.650 0.30774 31.0000 15.23 0.5769 2.9348 1.308798 
946.9194 19.372 85.138 0.07988 0.93899 0.557 1.17443 31.0000 15.45 1.6222 3.6276 1.309343 
946.5253 10.807 78.953 0.06394 0.32748 0.192 0.84217 31.0000 15.44 0.8696 3.4108 1.309888 
946.1310 47.458 349.565 2.29934 -0.42346 1.708 -0.20107 31.0000 16.10 2.8951 4.3015 1.310434 
945.7367 20.505 124.397 -0.23001 0.33596 2.812 0.46819 31.0000 15.76 1.1937 3.2997 1.310980 
945.3423 34.187 151.768 -2.48543 1.33444 -1.143 1.11844 31.0000 16.18 3.1493 4.5589 1.311527 
944.9478 35.278 155.042 -5.54203 2.57937 0.402 2.15804 31.0000 16.38 5.0362 6.2091 1.312074 
944.5532 35.664 155.619 -9.64631 4.37187 2.140 3.57889 31.0000 16.02 6.3143 7.3530 1.312623 
944.1586 35.636 156.528 -17.10384 7.42702 2.926 6.32199 31.0000 15.98 6.8694 7.7240 1.313171 
943.7639 36.453 156.282 -35.29376 15.50608 -1.497 11.85449 31.0000 16.09 6.7007 7.3057 1.313720 
943.3691 35.512 156.715 -22.27962 9.58820 1.195 8.34001 31.0000 16.19 5.6055 6.5187 1.314270 
942.9742 34.526 155.780 -11.62845 5.23085 2.229 4.88149 31.0000 16.31 3.5892 4.6419 1.314821 
942.5792 27.894 148.504 -1.83283 1.12297 2.485 1.46140 31.0000 16.54 0.9757 2.6802 1.315372 
942.1841 52.094 342.810 3.84212 -1.18859 -2.007 -1.01673 31.0000 16.60 2.7687 3.5660 1.315923 
941.7890 35.807 337.724 0.55442 -0.22711 -2.237 0.19914 31.0000 16.78 0.8210 1.4920 1.316475 
941.3938 31.642 354.814 0.61273 -0.05561 -30.410 0.30966 31.0000 16.75 0.6246 0.9528 1.317028 
940.9985 33.894 338.814 0.82443 -0.31954 0.796 0.36105 31.0000 16.93 0.6386 0.7165 1.317581 
940.6031 26.706 348.087 0.53826 -0.11356 -12.442 0.40837 31.0000 16.81 0.5835 0.6820 1.318135 
940.2077 15.698 352.354 0.24782 -0.03327 4.319 0.40971 31.0000 16.82 0.5464 0.6448 1.318689 
939.8122 21.470 113.567 -0.10817 0.24798 4.355 0.29073 31.0000 17.21 0.5299 0.6072 1.319244 
939.4166 27.542 133.406 -0.42046 0.44453 1.911 0.42710 31.0000 16.95 0.6345 0.6716 1.319800 
939.0209 24.578 118.165 -0.20499 0.38285 -6.565 0.37543 31.0000 16.84 0.5940 0.6567 1.320356 
938.6251 28.950 113.481 -0.17791 0.40953 2.246 0.28009 31.0000 17.04 0.6045 0.6525 1.320913 
938.2292 37.346 143.599 -0.33928 0.25015 1.652 0.11538 31.0000 17.32 0.5815 0.6135 1.321470 
937.8333 35.310 95.898 -0.05927 0.57374 1.699 0.20290 31.0000 17.23 0.6951 0.7257 1.322028 
937.4373 39.088 74.050 0.19164 0.67051 -4.452 0.14599 31.0000 17.64 0.6708 0.7406 1.322586 
937.0412 39.468 39.644 0.50159 0.41561 13.976 0.12737 31.0000 17.45 0.6335 0.6799 1.323146 
936.6450 37.722 31.128 0.48485 0.29280 2.023 0.14708 31.0000 17.13 0.6566 0.6973 1.323705 
936.2487 39.105 29.521 0.44599 0.25255 1.885 0.10698 31.0000 17.57 0.7118 0.7679 1.324266 
935.8524 43.215 49.751 0.21571 0.25482 0.992 0.02083 31.0000 17.70 0.7324 1.0497 1.324826 
935.4560 53.843 26.399 0.44753 0.22214 1.393 -0.15932 31.0000 17.83 0.6906 0.8096 1.325388 
935.0594 53.079 355.079 0.58175 -0.05009 -2.085 -0.16918 31.0000 18.10 0.6280 0.8894 1.325950 
934.6629 26.675 5.078 0.37015 0.03289 -0.121 0.27649 31.0000 18.00 0.7067 1.0533 1.326512 
934.2662 47.666 320.479 0.31852 -0.26277 2.245 -0.03853 31.0000 18.03 0.8091 1.2246 1.327076 
933.8694 66.338 358.780 1.43638 -0.03060 3.489 -1.32461 31.0000 18.33 0.8052 1.5080 1.327640 
933.4727 16.888 159.410 -1.40858 0.52916 -14.648 2.24978 31.0000 18.34 1.6575 2.8886 1.328204 
933.0757 16.800 153.925 -0.90563 0.44318 -1.197 1.51753 31.0000 18.41 2.2594 3.8269 1.328769 
932.6787 15.839 163.697 -0.89251 0.26104 1.630 1.50695 31.0000 18.72 2.5363 4.2370 1.329334 
932.2817 15.071 186.709 -0.98016 -0.11530 26.938 1.69968 31.0000 18.48 2.4409 4.1512 1.329901 
931.8845 14.553 195.864 -0.98509 -0.27994 0.099 1.83944 31.0000 18.72 2.2207 3.8212 1.330467 
931.4873 17.133 208.761 -1.54100 -0.84582 -119.040 2.58027 31.0000 18.43 1.7236 2.9968 1.331035 
931.0900 63.963 33.735 6.03605 4.03083 0.642 -5.65549 31.0000 19.00 1.0185 1.8356 1.331603 
930.6926 26.448 55.479 0.27020 0.39284 1.748 0.36065 31.0000 18.77 0.8490 1.2886 1.332171 
930.2951 43.496 43.142 0.13291 0.12456 -14.578 0.00957 31.0000 18.83 0.9631 1.3351 1.332740 
929.8975 67.118 107.632 -0.69205 2.17739 0.197 -2.22462 31.0000 19.10 0.9220 1.1728 1.333310 
929.4999 12.788 312.354 2.37335 -2.60336 26.613 7.36029 31.0000 19.55 0.9339 1.0920 1.333881 
929.1022 35.590 70.879 0.45166 1.30279 24.125 0.46996 31.0000 19.88 1.0281 1.5170 1.334452 
928.7043 51.557 81.753 0.41039 2.83130 2.954 -0.66648 31.0000 19.29 1.0226 1.8220 1.335023 
928.3065 59.256 81.909 1.15177 8.10211 -5.933 -4.44569 31.0000 19.36 1.0263 2.0303 1.335595 
927.9085 26.948 266.184 -0.74764 -11.20783 1.475 8.19196 31.0000 19.32 1.0217 2.0821 1.336168 
927.5104 23.347 269.714 -0.01210 -2.41974 0.131 2.28069 31.0000 19.79 0.9715 1.8900 1.336742 
927.1123 18.308 274.175 0.06317 -0.86551 0.083 1.16783 31.0000 19.70 0.8682 1.4406 1.337316 
926.7141 19.414 288.586 0.15052 -0.44764 0.077 0.58678 31.0000 19.53 0.9644 1.1295 1.337890 
926.3158 35.941 266.805 -0.03794 -0.67966 0.687 0.22272 31.0000 20.00 0.6714 0.9391 1.338466 
925.9174 85.301 110.431 -0.01347 0.03615 0.725 -0.23306 31.0000 19.90 0.6813 1.0360 1.339042 
925.5190 57.160 276.278 0.03255 -0.29592 -0.302 -0.13455 31.0000 19.92 0.6514 1.0405 1.339618 
925.1204 47.347 275.672 0.07500 -0.75509 -0.107 -0.06229 31.0000 20.05 0.6471 1.0426 1.340195 
924.7218 53.412 279.513 0.09522 -0.56821 -0.071 -0.17421 31.0000 19.84 0.6050 0.9536 1.340773 
924.3231 47.095 290.503 0.13426 -0.35904 -0.035 -0.02808 31.0000 20.09 0.5541 0.8293 1.341351 
923.9243 37.193 19.716 0.14228 0.05099 1.412 0.04224 31.0000 20.22 0.5203 0.6624 1.341930 
923.5255 39.049 74.442 0.11497 0.41293 1.944 0.09034 31.0000 20.48 0.5661 0.6169 1.342510 
923.1265 44.088 102.042 -0.19748 0.92571 0.075 0.03015 31.0000 20.12 0.8134 0.8498 1.343090 
922.7275 37.424 74.689 0.13837 0.50544 0.045 0.14190 31.0000 20.71 0.6900 0.7788 1.343671 
922.3283 26.488 37.017 0.28846 0.21750 1.729 0.27247 31.0000 20.56 0.6754 0.8307 1.344252 
921.9291 27.360 30.543 0.47298 0.27908 0.000 0.38855 31.0000 20.71 0.8279 1.0787 1.344834 
921.5298 25.532 11.610 0.54468 0.11190 0.000 0.44928 31.0000 20.66 0.8559 1.1416 1.345417 
921.1305 25.591 16.086 0.59125 0.17050 0.000 0.49508 31.0000 20.39 0.9202 1.2372 1.346000 
920.7311 24.792 359.374 0.51972 -0.00568 0.000 0.44261 31.0000 20.94 0.8346 1.0772 1.346584 
920.3315 24.628 21.551 0.57520 0.22718 0.000 0.53276 31.0000 21.35 0.7823 0.9580 1.347169 
919.9319 29.447 46.557 0.49267 0.52019 0.000 0.43232 31.0000 20.89 0.7857 0.9173 1.347754 
919.5322 33.269 67.178 0.32343 0.76858 1.783 0.36191 31.0000 20.60 0.8433 0.9333 1.348340 
919.1324 37.000 87.363 0.04708 1.02221 1.648 0.29343 31.0000 21.42 0.9486 1.0610 1.348926 
918.7326 32.555 69.081 0.31080 0.81311 6.684 0.40388 31.0000 20.90 0.8164 0.9120 1.349513 
918.3326 36.235 71.894 0.19236 0.58831 -5.639 0.19551 31.0000 21.46 0.8618 0.9837 1.350101 
917.9326 31.059 59.704 0.30722 0.52584 2.449 0.32221 31.0000 21.42 0.6002 0.6966 1.350689 
917.5325 14.524 331.188 0.70335 -0.38685 2.267 1.44524 31.0000 21.01 0.6356 0.7497 1.351278 
917.1323 10.695 339.340 2.34402 -0.88385 1.910 6.39547 31.0000 21.24 0.7324 0.8944 1.351868 
916.7321 74.073 106.096 -0.53553 1.85592 7.007 -3.10889 31.0000 21.43 0.8524 1.0551 1.352458 
916.3317 82.074 173.126 -0.64511 0.07776 110.668 -2.28827 31.0000 21.63 0.8588 1.0971 1.353049 
915.9313 75.904 221.469 -1.32635 -1.17218 4.145 -3.30241 31.0000 21.63 0.8123 1.0403 1.353641 
915.5308 18.211 60.396 1.94032 3.41500 4.146 5.32326 31.0000 21.87 0.7688 0.9319 1.354233 
915.1302 9.782 58.970 0.13258 0.22039 2.277 0.72376 31.0000 22.15 0.6835 0.7705 1.354826 
914.7295 54.461 107.835 -0.03348 0.10406 -0.007 -0.03747 31.0000 21.86 0.5984 0.6594 1.355419 
914.3287 67.241 96.761 -0.02684 0.22640 -0.016 -0.22390 31.0000 21.88 0.6805 0.8140 1.356013 
913.9279 77.271 65.633 0.05584 0.12328 -0.004 -0.28427 31.0000 21.93 0.5647 0.6593 1.356608 
913.5270 25.102 44.375 0.08512 0.08328 -0.026 0.09920 31.0000 21.99 0.5343 0.6374 1.357203 
913.1259 18.720 45.716 0.20536 0.21056 1.271 0.38414 31.0000 22.21 0.5853 0.6858 1.357799 
912.7249 19.411 46.451 0.23417 0.24635 0.000 0.42240 31.0000 21.76 0.6005 0.6731 1.358396 
912.3237 18.515 50.736 0.20128 0.24623 1.998 0.42156 31.0000 22.11 0.5945 0.6616 1.358993 
911.9224 16.190 46.546 0.20734 0.21884 -0.278 0.47542 31.0000 22.58 0.5818 0.6344 1.359591 
911.5211 39.369 78.151 0.11780 0.56148 -0.243 0.11424 31.0000 22.53 0.6403 0.7789 1.360190 
911.1196 32.413 180.942 -1.75430 -0.02885 0.176 0.82464 31.0000 22.68 1.0394 1.8793 1.360789 
910.7181 19.914 263.276 -0.11481 -0.97373 0.059 1.17562 31.0000 22.53 0.7811 1.0235 1.361389 
910.3165 36.562 5.305 2.62370 0.24364 0.093 0.79938 31.0000 22.65 1.3841 2.1373 1.361990 
909.9149 35.064 18.878 4.01591 1.37323 -0.067 1.53400 31.0000 22.35 1.9707 2.9782 1.362591 
909.5131 34.435 4.817 4.07775 0.34361 0.385 1.58153 31.0000 22.32 2.3929 3.4595 1.363193 
909.1113 34.738 355.553 3.95924 -0.30789 0.090 1.48664 31.0000 22.50 2.6262 3.6792 1.363795 
908.7093 36.110 351.178 3.53853 -0.54920 0.019 1.14828 31.0000 22.57 2.6564 3.6501 1.364399 
908.3073 37.685 349.446 3.11669 -0.58071 0.026 0.82763 31.0000 22.38 2.5324 3.4181 1.365003 
907.9052 41.721 352.588 3.03371 -0.39465 0.002 0.35170 31.0000 22.61 2.2586 3.0055 1.365607 
907.5031 60.369 2.124 3.41268 0.12657 -1.522 -2.03075 31.0000 22.55 2.2691 2.9246 1.366212 
907.1008 37.498 3.406 2.56569 0.15270 -0.005 0.68890 31.0000 22.48 1.8905 2.4942 1.366818 
906.6984 25.781 14.514 2.37404 0.61457 -0.008 1.94635 31.0000 22.66 2.2082 2.6515 1.367425 
906.2960 22.469 28.730 2.37580 1.30232 -0.047 2.71512 31.0000 22.54 2.5964 2.9567 1.368032 
905.8935 19.289 39.227 2.52434 2.06077 -0.577 4.08520 31.0000 22.91 3.2122 3.5894 1.368640 
905.4909 16.960 28.776 2.47858 1.36126 0.009 4.20504 31.0000 22.86 3.0610 3.3682 1.369248 
905.0883 14.445 27.267 1.76856 0.91154 5.149 3.60588 31.0000 22.85 2.8392 3.0695 1.369857 
904.6855 9.544 26.933 0.90696 0.46078 1.039 2.93969 31.0000 23.28 2.2388 2.3721 1.370467 
904.2826 6.407 152.956 -0.32218 0.16447 -0.012 1.59047 31.0000 23.22 1.5775 1.7376 1.371078 
903.8797 24.604 194.046 -0.81992 -0.20513 -0.004 0.72933 31.0000 23.57 1.3858 1.5134 1.371689 
903.4767 80.770 88.661 0.00692 0.29614 2.461 -0.88737 31.0000 23.53 1.2893 1.4176 1.372301 
903.0736 65.377 84.075 0.01748 0.16843 0.211 -0.14592 31.0000 23.42 0.8762 1.1338 1.372913 
902.6704 80.864 82.954 0.01581 0.12791 0.022 -0.39034 31.0000 23.69 0.9093 1.3583 1.373527 
902.2672 88.487 35.353 0.03007 0.02133 0.128 -0.69728 31.0000 23.51 0.9198 1.5290 1.374140 
901.8638 85.695 286.154 0.04906 -0.16938 17.182 -1.16466 31.0000 23.57 0.9972 1.5945 1.374755 
901.4604 89.153 307.946 0.02423 -0.03107 -0.042 -1.33212 31.0000 23.48 1.0696 1.7799 1.375370 
901.0569 80.471 279.746 0.06900 -0.40175 -0.048 -1.18000 31.0000 23.84 0.9798 1.3874 1.375986 
900.6533 67.508 225.784 -0.72666 -0.74681 -1.490 -1.04260 31.0000 23.50 1.3957 2.2278 1.376603 
900.2496 60.415 47.855 0.38970 0.43062 -0.416 -0.34663 31.0000 23.64 0.6435 1.3197 1.377220 
899.8458 37.424 46.015 1.91779 1.98694 0.276 0.74779 31.0000 23.29 1.3719 2.1697 1.377838 
899.4420 40.507 32.399 7.04337 4.46966 0.333 1.31913 31.0000 23.70 1.6801 2.8140 1.378457 
899.0380 39.280 30.831 27.80305 16.59435 -0.375 6.55166 31.0000 23.95 2.0007 3.3305 1.379076 
898.6340 52.025 209.500 -57.58593 -32.58020 0.184 -16.55724 31.0000 23.81 2.1098 3.4659 1.379696 
898.2299 53.608 197.263 -20.42978 -6.34861 -0.691 -6.62888 31.0000 23.70 1.7623 3.2117 1.380317 
897.8257 37.045 35.116 15.48691 10.89102 -0.988 5.39648 31.0000 24.20 1.7322 2.8214 1.380938 
897.4214 39.015 57.570 1.92189 3.02491 0.245 0.75985 31.0000 24.69 1.5979 2.2325 1.381560 
897.0171 44.548 84.115 0.16568 1.60744 0.034 0.02547 31.0000 24.27 1.3216 1.7091 1.382183 
896.6127 50.615 127.078 -0.64824 0.85783 0.027 -0.21348 31.0000 23.95 1.3264 2.0925 1.382807 
896.2081 45.923 93.180 -0.10002 1.80017 0.014 -0.05811 31.0000 24.06 1.5405 1.7868 1.383431 
895.8035 43.067 89.162 0.02270 1.55162 0.030 0.10484 31.0000 24.01 1.5061 1.8879 1.384056 
895.3989 40.970 85.440 0.10418 1.30618 0.014 0.18556 31.0000 24.24 1.2511 1.8489 1.384681 
894.9941 36.730 81.996 0.13004 0.92484 29.364 0.27736 31.0000 24.54 1.0242 1.8604 1.385307 
894.5892 24.159 67.777 0.16005 0.39173 1.571 0.37679 31.0000 24.98 0.7633 1.8205 1.385934 
894.1843 18.748 302.267 0.19158 -0.30345 0.000 0.46775 31.0000 24.31 0.8222 1.7419 1.386562 
893.7792 8.599 42.379 0.11780 0.10749 0.003 0.51525 31.0000 24.51 0.7379 1.8534 1.387190 
893.3741 8.965 25.339 0.16678 0.07897 2.208 0.57026 31.0000 24.18 0.6841 1.5724 1.387819 
892.9689 12.630 354.010 0.29669 -0.03113 -8.478 0.63224 31.0000 24.77 0.6117 1.1214 1.388449 
892.5637 18.782 329.318 0.20986 -0.12452 -1.013 0.31727 31.0000 24.68 0.5387 0.6304 1.389079 
892.1583 35.027 258.107 -0.06041 -0.28682 0.409 0.10637 31.0000 25.14 0.5902 0.8106 1.389711 
891.7528 7.188 20.771 0.10882 0.04127 0.858 0.45407 31.0000 24.72 0.6050 0.7465 1.390343 
891.3473 14.741 59.616 0.09511 0.16221 -0.515 0.33261 31.0000 25.30 0.6078 0.8384 1.390975 
890.9417 27.988 74.440 0.07986 0.28681 1.291 0.20100 31.0000 24.74 0.6330 0.8900 1.391608 
890.5359 29.114 80.198 0.05335 0.30883 0.000 0.19411 31.0000 24.75 0.6072 0.8491 1.392242 
890.1302 32.618 87.463 0.01140 0.25716 0.032 0.11874 31.0000 25.24 0.5637 0.7877 1.392877 
889.7243 50.748 157.215 -0.17220 0.07233 0.000 -0.03798 31.0000 24.71 0.5356 0.8149 1.393512 
889.3184 27.518 39.460 0.09712 0.07995 0.000 0.08797 31.0000 25.21 0.5221 0.5840 1.394148 
888.9123 30.536 21.278 0.29114 0.11338 1.719 0.17267 31.0000 24.95 0.5421 0.5888 1.394785 
888.5062 39.281 37.360 0.24524 0.18723 -2.341 0.06243 31.0000 25.65 0.5583 0.7629 1.395423 
888.1000 29.077 57.890 0.25594 0.40784 -88.726 0.29907 31.0000 25.20 0.6729 0.7965 1.396061 
887.6937 32.511 60.731 0.28482 0.50817 1.955 0.27137 31.0000 25.46 0.7375 0.8915 1.396700 
887.2873 34.095 61.774 0.27476 0.51187 -515.816 0.23248 31.0000 25.83 0.7389 0.9004 1.397340 
886.8808 38.608 65.343 0.24858 0.54153 2.238 0.13521 31.0000 25.56 0.7533 0.8711 1.397980 
886.4743 32.373 68.002 0.15893 0.39342 2.601 0.20015 31.0000 25.58 0.6131 0.7238 1.398621 
886.0676 37.019 79.998 0.06172 0.34994 2.499 0.10163 31.0000 25.62 0.5648 0.6249 1.399263 
885.6609 45.513 104.005 -0.06897 0.27653 1.551 -0.00510 31.0000 25.69 0.5456 0.6024 1.399906 
885.2541 33.102 78.818 0.07197 0.36406 0.077 0.16365 31.0000 25.91 0.5549 0.6242 1.400549 
884.8472 33.090 78.989 0.06778 0.34834 0.013 0.15666 31.0000 25.59 0.5411 0.6126 1.401193 
884.4402 34.870 77.715 0.07297 0.33509 111.683 0.12659 31.0000 26.10 0.5309 0.6008 1.401838 
884.0332 36.279 78.411 0.10002 0.48774 1.761 0.15643 31.0000 26.07 0.5784 0.6394 1.402483 
883.6260 40.092 76.878 0.11175 0.47940 0.000 0.08517 31.0000 26.19 0.5754 0.8768 1.403130 
883.2188 54.692 76.789 0.12502 0.53254 0.000 -0.19247 31.0000 26.43 0.5901 0.6409 1.403777 
882.8115 61.473 31.360 0.40099 0.24439 0.000 -0.30432 31.0000 26.08 0.8199 1.0270 1.404424 
882.4041 20.934 128.503 -0.14789 0.18590 0.056 0.26505 31.0000 26.22 0.5304 0.8823 1.405073 
881.9966 27.747 176.492 -1.52276 0.09335 0.044 1.04878 31.0000 26.19 0.7018 1.0072 1.405722 
881.5890 31.909 185.699 -11.51534 -1.14911 0.040 5.68976 31.0000 26.44 0.9307 1.2601 1.406372 
881.1813 54.075 16.509 5.83091 1.72817 0.028 -1.99374 31.0000 26.11 1.1190 1.5156 1.407023 
880.7736 56.800 342.067 4.59721 -1.48777 0.315 -2.11095 31.0000 26.68 1.2659 1.8127 1.407674 
880.3658 55.202 332.695 3.60875 -1.86301 -0.007 -1.51072 31.0000 26.05 1.3287 1.7530 1.408326 
879.9579 55.484 319.135 1.90291 -1.64629 -0.034 -0.96424 31.0000 26.37 1.2825 1.7647 1.408979 
879.5499 36.016 138.107 -7.65789 6.86933 0.029 3.33639 31.0000 26.47 1.0544 1.5027 1.409632 
879.1418 34.535 127.893 -0.81478 1.04688 0.181 0.50739 31.0000 26.52 0.9176 1.4653 1.410287 
878.7336 34.402 119.694 -0.34918 0.61231 -0.007 0.27334 31.0000 26.49 0.9457 1.8833 1.410942 
878.3253 36.442 135.403 -0.47828 0.47159 -0.702 0.20684 31.0000 27.09 1.1295 1.6947 1.411598 
877.9170 36.416 128.333 -0.28239 0.35714 2.358 0.14066 31.0000 26.76 1.3502 1.8208 1.412254 
877.5085 34.635 118.827 -0.16542 0.30058 264.328 0.12984 31.0000 26.94 1.5017 1.9003 1.412912 
877.1000 34.991 101.069 -0.06506 0.33256 2.773 0.12346 31.0000 27.12 1.5381 2.1129 1.413570 
876.6915 36.728 83.922 0.04025 0.37802 1.959 0.11293 31.0000 27.04 1.4320 2.1076 1.414228 
876.2828 39.502 74.999 0.13098 0.48877 -0.013 0.09832 31.0000 26.88 1.1979 1.9639 1.414888 
875.8740 44.300 62.851 0.36515 0.71207 0.278 0.01956 31.0000 27.65 1.0022 1.8099 1.415548 
875.4651 39.833 78.732 0.11407 0.57256 0.046 0.10645 31.0000 27.41 0.8995 1.5457 1.416209 
875.0562 40.238 85.423 0.05495 0.68640 0.165 0.11553 31.0000 27.52 0.6257 1.1415 1.416871 
874.6472 42.925 117.577 -0.27008 0.51711 4.963 0.04234 31.0000 26.94 0.6171 1.5346 1.417534 
874.2380 52.966 305.468 0.45193 -0.63433 0.000 -0.22233 31.0000 27.39 0.7934 1.5941 1.418197 
873.8289 31.229 91.067 -0.00839 0.45071 1.539 0.23509 31.0000 27.07 0.5780 0.9429 1.418861 
873.4196 34.053 93.924 -0.02806 0.40900 1.720 0.16475 31.0000 27.98 0.5573 1.1178 1.419526 
873.0102 40.604 93.829 -0.03229 0.48245 0.434 0.07479 31.0000 27.73 0.5604 1.1301 1.420192 
872.6007 39.170 94.949 -0.04009 0.46298 -0.079 0.09590 31.0000 27.32 0.5536 1.0697 1.420858 
872.1912 41.410 84.153 0.06026 0.58848 -0.129 0.07451 31.0000 28.03 0.6224 0.9341 1.421525 
871.7816 35.092 84.611 0.04378 0.46407 -0.061 0.16796 31.0000 27.31 0.6178 0.6394 1.422193 
871.3718 34.059 79.228 0.07638 0.40147 2.128 0.16414 31.0000 28.41 0.6493 0.9086 1.422862 
870.9620 42.243 99.481 -0.02815 0.16853 -0.128 0.01649 31.0000 28.10 0.5487 0.6041 1.423532 
870.5521 61.476 183.908 -0.09163 -0.00626 2.064 -0.05953 31.0000 28.06 0.5373 0.6115 1.424202 
870.1422 43.791 185.506 -0.10254 -0.00988 1.851 0.00435 31.0000 28.48 0.5307 0.6109 1.424873 
869.7321 40.139 112.278 -0.06226 0.15196 0.033 0.02814 31.0000 28.04 0.5399 0.6114 1.425545 
869.3219 46.986 92.498 -0.01302 0.29843 1.500 -0.02074 31.0000 28.25 0.5848 0.6401 1.426217 
868.9117 43.042 84.336 0.04454 0.44908 1.878 0.03089 31.0000 28.38 0.6297 0.6632 1.426891 
868.5013 42.492 80.110 0.09874 0.56630 -0.013 0.05045 31.0000 28.45 0.7090 0.7236 1.427565 
868.0909 42.288 77.857 0.14628 0.67988 1.413 0.06604 31.0000 28.44 0.8360 0.8568 1.428240 
867.6805 42.088 78.951 0.12778 0.65440 -0.025 0.06801 31.0000 28.56 0.8142 0.8243 1.428915 
867.2699 41.970 78.842 0.11217 0.56871 1.749 0.06155 31.0000 28.67 0.7100 0.7189 1.429592 
866.8592 41.561 78.320 0.11178 0.54072 1.781 0.06660 31.0000 28.90 0.6748 0.6803 1.430269 
866.4485 37.760 76.704 0.11756 0.49750 -0.241 0.13202 31.0000 28.70 0.6299 0.6344 1.430947 
866.0376 38.904 73.259 0.16277 0.54115 1.305 0.12209 31.0000 28.73 0.6373 0.6442 1.431626 
865.6267 35.653 76.573 0.13500 0.56551 1.463 0.19672 31.0000 29.54 0.6459 0.6508 1.432306 
865.2157 35.291 78.704 0.10593 0.53030 -0.014 0.19062 31.0000 28.67 0.6280 0.6431 1.432986 
864.8046 36.545 80.540 0.09178 0.55083 1.454 0.16977 31.0000 28.96 0.6455 0.6715 1.433667 
864.3934 36.000 82.301 0.07220 0.53409 1.375 0.17512 31.0000 29.14 0.6463 0.6874 1.434349 
863.9821 37.475 86.067 0.04112 0.59806 1.795 0.16120 31.0000 28.77 0.6762 0.7341 1.435032 
863.5707 35.354 84.385 0.05434 0.55265 -2.838 0.19438 31.0000 29.32 0.6644 0.7111 1.435716 
863.1593 31.261 84.977 0.03587 0.40810 1.722 0.21306 31.0000 29.32 0.5917 0.6303 1.436400 
862.7477 30.539 80.280 0.07968 0.46517 1.401 0.26077 31.0000 29.89 0.6252 0.6469 1.437085 
862.3361 30.315 75.780 0.11774 0.46464 -0.006 0.26976 31.0000 29.51 0.6295 0.6428 1.437771 
861.9244 33.351 72.573 0.14929 0.47562 1.457 0.21468 31.0000 29.80 0.6420 0.6627 1.438458 
861.5126 31.315 75.832 0.12575 0.49814 -1.898 0.26597 31.0000 29.80 0.6497 0.6653 1.439145 
861.1008 27.124 77.438 0.08419 0.37781 1.369 0.27867 31.0000 29.73 0.5973 0.6055 1.439834 
860.6888 25.150 78.410 0.06882 0.33555 1.369 0.28437 31.0000 29.99 0.5798 0.5925 1.440523 
860.2767 26.642 78.176 0.07609 0.36346 1.410 0.27694 31.0000 29.44 0.5795 0.5999 1.441213 
859.8646 28.460 81.340 0.06107 0.40101 -0.004 0.26422 31.0000 29.84 0.5816 0.6081 1.441904 
859.4523 25.584 75.204 0.09550 0.36155 1.362 0.30101 31.0000 29.86 0.5747 0.5971 1.442595 
859.0400 28.040 73.638 0.11325 0.38573 5.190 0.27034 31.0000 29.99 0.5786 0.5954 1.443288 
858.6276 30.179 72.881 0.12739 0.41359 1.287 0.24627 31.0000 30.40 0.5800 0.5914 1.443981 
858.2151 32.738 74.637 0.12560 0.45715 1.350 0.21629 31.0000 30.45 0.6012 0.6074 1.444675 
857.8026 35.916 77.803 0.11983 0.55439 1.531 0.18614 31.0000 30.21 0.6583 0.6613 1.445370 
857.3899 37.245 79.643 0.11320 0.61939 1.409 0.17474 31.0000 30.34 0.7007 0.7039 1.446065 
856.9771 37.117 79.270 0.10952 0.57796 1.379 0.16608 31.0000 29.67 0.6996 0.7026 1.446762 
856.5643 37.289 79.198 0.10637 0.55753 1.338 0.15657 31.0000 30.32 0.6988 0.7021 1.447459 
856.1514 37.582 79.571 0.10571 0.57433 0.002 0.15468 31.0000 30.79 0.7212 0.7253 1.448157 
855.7383 38.007 80.128 0.09497 0.54572 1.602 0.13797 31.0000 30.98 0.7122 0.7184 1.448856 
855.3253 38.836 80.169 0.09999 0.57700 1.481 0.12797 31.0000 30.52 0.7379 0.7468 1.449556 
854.9120 39.231 79.181 0.11534 0.60351 2.070 0.12543 31.0000 30.40 0.7443 0.7504 1.450257 
854.4988 38.686 78.092 0.12159 0.57657 1.498 0.13201 31.0000 30.67 0.6996 0.7060 1.450958 
854.0854 38.504 78.471 0.12046 0.59056 1.617 0.13906 31.0000 30.57 0.7043 0.7114 1.451660 
853.6719 39.221 78.127 0.13151 0.62551 1.593 0.13071 31.0000 31.02 0.7243 0.7301 1.452364 
853.2584 38.917 77.648 0.13685 0.62493 1.421 0.13791 31.0000 30.85 0.7070 0.7111 1.453067 
852.8448 38.687 76.812 0.14270 0.60899 1.290 0.14011 31.0000 30.83 0.6984 0.7024 1.453772 
852.4311 38.080 76.443 0.13661 0.56653 1.605 0.14357 31.0000 30.44 0.6790 0.6833 1.454478 
852.0173 38.566 76.211 0.14724 0.59994 1.357 0.14113 31.0000 30.93 0.7081 0.7117 1.455184 
851.6034 37.387 75.738 0.14269 0.56136 1.337 0.15764 31.0000 30.76 0.6896 0.6942 1.455891 
851.1894 37.403 75.335 0.15135 0.57833 1.332 0.16235 31.0000 30.82 0.6962 0.7013 1.456599 
850.7753 37.773 75.585 0.16232 0.63151 1.564 0.16808 31.0000 30.81 0.7177 0.7209 1.457308 
850.3612 36.408 75.324 0.15299 0.58415 1.759 0.18673 31.0000 31.20 0.6807 0.6843 1.458018 
849.9470 36.457 75.828 0.15218 0.60265 1.271 0.19106 31.0000 31.08 0.6891 0.6928 1.458728 
849.5326 37.118 76.685 0.15253 0.64445 1.698 0.18695 31.0000 30.99 0.7191 0.7220 1.459440 
849.1182 37.273 76.984 0.15438 0.66784 1.283 0.18951 31.0000 31.18 0.7353 0.7379 1.460152 
848.7037 37.091 76.814 0.15765 0.67291 1.311 0.19580 31.0000 31.22 0.7350 0.7371 1.460865 
848.2891 36.742 77.009 0.15555 0.67426 1.421 0.20517 31.0000 31.25 0.7327 0.7345 1.461579 
847.8744 36.325 76.876 0.15341 0.65796 1.358 0.21108 31.0000 31.78 0.7222 0.7239 1.462294 
847.4597 36.061 76.567 0.15902 0.66581 1.333 0.22080 31.0000 31.62 0.7263 0.7278 1.463010 
847.0448 35.829 76.328 0.16115 0.66248 1.291 0.22604 31.0000 32.00 0.7229 0.7244 1.463726 
846.6298 35.677 76.164 0.16331 0.66308 1.314 0.23043 31.0000 32.32 0.7219 0.7235 1.464444 
846.2148 35.889 75.733 0.16936 0.66600 1.228 0.22624 31.0000 31.67 0.7246 0.7261 1.465162 
845.7997 35.768 75.371 0.17456 0.66876 1.294 0.23077 31.0000 32.02 0.7232 0.7248 1.465881 
845.3845 35.702 75.259 0.17553 0.66716 1.273 0.23211 31.0000 31.86 0.7267 0.7281 1.466601 
844.9692 35.582 75.207 0.18026 0.68260 1.325 0.24083 31.0000 31.89 0.7223 0.7239 1.467322 
844.5538 35.437 74.823 0.18815 0.69362 1.431 0.24923 31.0000 31.55 0.7188 0.7204 1.468044 
844.1383 35.385 74.831 0.18521 0.68313 1.218 0.24690 31.0000 31.61 0.7276 0.7296 1.468766 
843.7227 35.342 74.915 0.18204 0.67537 1.312 0.24516 31.0000 32.32 0.7348 0.7374 1.469490 
843.3071 35.532 75.081 0.18411 0.69101 1.134 0.24533 31.0000 32.20 0.7444 0.7468 1.470214 
842.8914 35.565 75.264 0.18685 0.71040 1.340 0.25107 31.0000 32.25 0.7461 0.7485 1.470939 
842.4755 35.889 75.585 0.18680 0.72675 1.270 0.24703 31.0000 32.21 0.7559 0.7585 1.471665 
842.0596 35.708 75.389 0.19104 0.73284 1.281 0.25463 31.0000 32.48 0.7510 0.7537 1.472392 
841.6436 35.934 75.287 0.19307 0.73525 1.238 0.24892 31.0000 32.52 0.7549 0.7579 1.473120 
841.2275 35.891 75.326 0.18979 0.72481 1.172 0.24660 31.0000 32.58 0.7668 0.7702 1.473849 
840.8113 36.082 75.462 0.18596 0.71708 1.176 0.23835 31.0000 32.75 0.7784 0.7828 1.474578 
840.3951 36.170 75.600 0.18827 0.73327 1.197 0.24101 31.0000 32.70 0.7843 0.7884 1.475308 
839.9787 36.206 75.604 0.18930 0.73752 1.250 0.24136 31.0000 32.49 0.7838 0.7869 1.476040 
839.5623 36.121 75.683 0.18761 0.73507 1.271 0.24297 31.0000 33.18 0.7888 0.7911 1.476772 
839.1457 35.867 75.573 0.18800 0.73074 1.436 0.24903 31.0000 32.91 0.7947 0.7974 1.477505 
838.7291 35.705 75.381 0.18972 0.72736 1.263 0.25283 31.0000 32.98 0.7937 0.7965 1.478239 
838.3124 35.703 75.393 0.19022 0.72992 1.227 0.25376 31.0000 33.08 0.7950 0.7985 1.478974 
837.8956 35.767 75.268 0.19233 0.73146 1.249 0.25257 31.0000 33.60 0.7961 0.8001 1.479709 
837.4787 35.738 75.082 0.19580 0.73493 1.268 0.25484 31.0000 33.51 0.7917 0.7956 1.480446 
837.0617 35.687 74.914 0.19881 0.73754 1.527 0.25744 31.0000 33.21 0.7931 0.7972 1.481183 
836.6447 35.716 74.884 0.20179 0.74703 1.305 0.25995 31.0000 33.60 0.7946 0.7987 1.481922 
836.2275 35.667 74.754 0.20414 0.74897 1.268 0.26225 31.0000 33.84 0.7939 0.7978 1.482661 
835.8102 35.628 74.629 0.20680 0.75225 1.245 0.26474 31.0000 34.43 0.7941 0.7977 1.483401 
835.3929 35.717 74.607 0.20728 0.75291 1.253 0.26229 31.0000 34.00 0.7987 0.8023 1.484142 
834.9755 35.772 74.503 0.20860 0.75234 1.205 0.26057 31.0000 34.10 0.7991 0.8026 1.484884 
834.5579 35.777 74.496 0.21019 0.75770 1.193 0.26226 31.0000 33.93 0.8007 0.8041 1.485627 
834.1403 35.763 74.480 0.20953 0.75453 1.254 0.26161 31.0000 34.21 0.8004 0.8039 1.486371 
833.7227 35.792 74.432 0.21077 0.75652 1.153 0.26150 31.0000 34.03 0.8009 0.8042 1.487115 
833.3049 35.875 74.333 0.21240 0.75734 1.240 0.25937 31.0000 34.44 0.8007 0.8037 1.487861 
832.8870 35.829 74.227 0.21471 0.76014 1.194 0.26187 31.0000 34.12 0.8012 0.8040 1.488608 
832.4691 35.934 74.219 0.21387 0.75678 1.253 0.25753 31.0000 34.86 0.8007 0.8035 1.489355 
832.0510 35.840 74.160 0.21556 0.75974 1.293 0.26148 31.0000 34.93 0.8022 0.8049 1.490103 
831.6329 35.863 74.155 0.21630 0.76212 1.266 0.26160 31.0000 34.53 0.8025 0.8050 1.490852
