Repository: besselgeuse/Tesis

## Multilayer Ellipsometry & TMM Simulation API ☀️

Este codigo tiene el objetivo de fitear parametros elipsometricos de peliculas delgadas de materiales antirreflectantes usados en celdas solares. Para ello se usan principalmente dos librerias, tmm y pytorch. La primera se encarga del calculo de los coeficientes de fresnel de las peliculas usando el metodo de la matriz de transferencia, mientras que la segunda se encargar de encontrar el espesor y parametros de dispersión que mejor se ajustan a los datos experimentales usando su función autograd para disminuir la perdida, perdida que se definió usando el error cuadratico medio.

## 🚀 Características Clave
- **Cálculo Diferenciable:** Implementación del formalismo analítico de Fresnel y matrices de transferencia empleando tensores complejos en PyTorch (`complex128`) con optimización por gradiente (Autograd) y soporte para tecnologia CUDA.
- **Persistencia Escalable:** Almacenamiento transaccional de usuarios, límites de espesor (*bounds*) e historial de simulaciones optimizado mediante índices en MySQL.
- **Arquitectura Segura:** Flujo de autenticación completo utilizando el estándar OAuth2 con firma criptográfica de tokens JWT.

## 🛠️ Instalación y Despliegue

El proyecto está completamente dockerizado, de modo que no requiere configuraciones locales de bases de datos.

1. **Clonar el repositorio:**
   - entrar a la terminal
 - git clone -b APIS https://github.com/besselgeuse/Tesis.git
  - cd Tesis/ellipsometry_API
  - docker compose up --build
  - Entrar al http://localhost:8000 en el navegador
  - Listo!

## Modo de uso
- En la pestaña de stack optico se eligen las capas de materiales que conformaran la celda y sus correspondientes modelos de dispersión,en caso de no querer usar un modelo simplemente seleccionar estático.
- Es muy importante que el primer elemento siempre sea el aire y el ultimo un semiconductor como el Silicio, y que ambos sean estáticos.
- Si se elige el modelo de Bruggeman el parametro a ajuster es la fracción de aire que tiene el material.
- En la pestaña de parametros se puede ajustar el angulo de incidencia con el que fue medida la muestra, asi como los parametros de aprendizaje del autograd.
- Si bien tiene la opción de usar tecnologia CUDA en la versión dockerizada no está disponible puesto que se instaló una libreria de pytorch mas liviana que solo trabaja con la cpu.

## Archivos
En la pestaña de historial quedarán guardados los archivos con los parametros y datos ajustados para descargar en formato txt. Cada usuario tendra acceso unicamente a sus propias mediciones.

File: APIS/ellipsometry_API/Datos/Datos-02-7/meds/TiO2_recocido/TiO2_recocido_SiO2.M1.txt (part 1 of 3)
## SPECTRUM TYPE:
LCE

## DATE:
02/07/2026

## COMMENTS:

## NUMBER OF SPECTRUM:
1

## ELLIPSOMETRIC CONFIGURATION:
0.00 ø :Modulator
+45.00 øAnalyser

## UNIT:
nm


# SPECTRUM:
1

# CAPTION:


# START TIME:
10:07:43

# END TIME:
10:07:43

# THETA ANGLE:
0.00 ø

# INCIDENCE ANGLE:
69.95 ø

# ACCUMULATION NUMBER:
20

# ELLIPSOMETRIC CONFIGURATION:
0.00 ø :Modulator
+45.00 øAnalyser

# INTEGRATION TIME:
11 ms

# FIRST POINT:
999.79 nm

# LAST POINT:
439.65 nm

# INCREMENT:
0.00 nm

# NUMBER OF POINTS:
1273

# DATA:
nm Psi Delta Ic Is Reflectance IcPrim IntegrationTime IntensityMax Polarization PolarizationGen eV 
999.7925 1.144 205.013 -2.43826 -1.13764 0.000 67.35754 11.0000 3.87 2.71967169811788595E18 1.30205409409373307E19 1.240099 
999.4089 1.144 205.013 -2.43826 -1.13764 0.399 67.35753 11.0000 3.86 2.52949741819867955E18 1.2110074944394625E19 1.240575 
999.0253 1.175 205.013 -2.43826 -1.13764 0.229 65.55240 11.0000 3.89 2.34682785489485824E18 1.14952907143050691E19 1.241052 
998.6415 1.201 205.013 -2.43826 -1.13764 0.406 64.13443 11.0000 3.89 2.16781567958188032E18 1.08171185393625989E19 1.241529 
998.2578 1.217 205.013 -2.43826 -1.13764 0.125 63.31608 11.0000 3.94 1.99614109511686554E18 1.00700597619167068E19 1.242006 
997.8739 1.220 205.013 -2.43826 -1.13764 0.310 63.14769 11.0000 3.99 1.8281133158432768E18 9.24339524310820454E18 1.242484 
997.4900 1.203 205.013 -2.43826 -1.13764 0.001 64.02511 11.0000 3.94 1.66741419388567552E18 8.33226184300743885E18 1.242962 
997.1060 1.160 205.013 -2.43826 -1.13764 0.000 66.38487 11.0000 4.05 1.51219998568323482E18 7.32869195060373094E18 1.243440 
996.7219 1.083 205.013 -2.43826 -1.13764 -1.928 71.12108 11.0000 4.04 1.3606318954774528E18 6.2265250022466519E18 1.243920 
996.3377 0.955 205.013 -2.43826 -1.13764 -0.481 80.70658 11.0000 4.07 1.21640895526207488E18 5.02867965155213312E18 1.244399 
995.9535 0.760 205.013 -2.43826 -1.13764 -0.062 101.38352 11.0000 4.01 1.07772157505621197E18 3.76169261165654835E18 1.244879 
995.5692 0.487 205.013 -2.43826 -1.13764 0.560 158.11629 11.0000 4.14 922489156192436224.0000 2.47169664168230912E18 1.245360 
995.1848 0.078 205.013 -2.43826 -1.13764 -0.376 986.30682 11.0000 4.19 756319757728219136.0000 1.46900264772907827E18 1.245841 
994.8003 89.413 205.013 -2.43826 -1.13764 0.009 -131.34720 11.0000 4.24 575675804080406528.0000 1.70274576309367603E18 1.246322 
994.4158 88.136 205.013 -2.43826 -1.13764 0.006 -41.28366 11.0000 4.13 386467720004108288.0000 2.85936657457217536E18 1.246804 
994.0311 90.000 352.546 0.90398 -0.11828 0.006 -698377487809249280.00000 11.0000 4.19 184467436613926912.0000 353997698526871552.0000 1.247287 
993.6464 0.000 280.309 0.06038 -0.33194 0.262 89120717420888064.00000 11.0000 4.24 23980767361105920.0000 46019698403311616.0000 1.247770 
993.2617 0.000 208.501 -1.21520 -0.65983 0.566 827471766501720064.00000 11.0000 4.26 234273646904868864.0000 449577076098334720.0000 1.248253 
992.8768 0.000 190.485 -0.19617 -0.03630 -0.122 834025611717509120.00000 11.0000 4.24 437187847796031488.0000 838974513554128896.0000 1.248737 
992.4919 2.090 243.836 -0.02377 -0.04838 0.013 0.73766 11.0000 4.21 0.8211 0.9943 1.249221 
992.1069 7.060 218.584 -0.11798 -0.09413 -3.822 0.59999 11.0000 4.29 0.5958 0.8451 1.249706 
991.7218 5.685 194.798 -0.08388 -0.02216 -0.353 0.43145 11.0000 4.30 0.5823 0.7907 1.250191 
991.3367 6.972 95.974 -0.00818 0.07814 0.113 0.31644 11.0000 4.38 0.6095 0.8337 1.250677 
990.9514 10.506 83.632 0.03508 0.31436 0.578 0.82352 11.0000 4.40 0.9578 1.0090 1.251163 
990.5661 6.698 89.300 0.00255 0.20883 4.701 0.87692 11.0000 4.40 0.9158 0.9592 1.251650 
990.1807 4.967 74.805 0.04662 0.17164 -11.643 1.01553 11.0000 4.39 0.8235 0.8773 1.252137 
989.7953 3.312 102.303 -0.02151 0.09861 -0.190 0.86904 11.0000 4.48 0.7634 0.8102 1.252625 
989.4097 6.342 106.870 -0.05134 0.16931 -0.911 0.78611 11.0000 4.55 0.7138 0.7891 1.253113 
989.0241 9.677 115.397 -0.10082 0.21234 0.526 0.66918 11.0000 4.47 0.6927 0.8582 1.253601 
988.6384 9.040 119.471 -0.15805 0.27968 0.850 0.98401 11.0000 4.49 0.8210 0.8926 1.254090 
988.2526 8.865 99.784 -0.05404 0.31335 13.965 0.99453 11.0000 4.57 0.7903 0.8717 1.254580 
987.8668 9.946 94.049 -0.02547 0.35983 0.500 0.99690 11.0000 4.53 0.7848 0.8668 1.255070 
987.4809 9.963 97.683 -0.04114 0.30497 -1997.470 0.84886 11.0000 4.57 0.6844 0.7434 1.255560 
987.0949 9.303 98.611 -0.04965 0.32785 0.586 0.98493 11.0000 4.60 0.6808 0.7014 1.256051 
986.7088 4.716 100.501 -0.03563 0.19221 0.536 1.17674 11.0000 4.63 0.7899 0.8009 1.256543 
986.3226 3.671 147.634 -0.11462 0.07264 -1.165 1.05325 11.0000 4.59 0.8751 0.8840 1.257035 
985.9364 5.481 100.452 -0.03317 0.17982 -3.978 0.94397 11.0000 4.62 0.9570 0.9745 1.257527 
985.5501 7.095 87.355 0.01019 0.22062 41.236 0.87344 11.0000 4.67 1.0623 1.1119 1.258020 
985.1638 9.785 82.129 0.04370 0.31610 -0.932 0.89766 11.0000 4.73 1.2226 1.2917 1.258513 
984.7773 12.150 79.608 0.07148 0.38976 0.497 0.87763 11.0000 4.71 1.2846 1.3445 1.259007 
984.3907 15.375 73.100 0.14043 0.46221 -0.267 0.81198 11.0000 4.80 1.1340 1.1841 1.259502 
984.0041 11.579 75.667 0.09289 0.36355 -0.187 0.87725 11.0000 4.80 1.0224 1.0575 1.259997 
983.6174 7.417 63.927 0.09932 0.20299 0.264 0.85322 11.0000 4.89 0.7833 0.8352 1.260492 
983.2307 7.196 68.122 0.09563 0.23815 0.287 1.00006 11.0000 4.89 0.7419 0.8207 1.260988 
982.8438 4.445 216.946 -0.14506 -0.10910 0.233 1.16040 11.0000 4.91 0.8357 0.9108 1.261484 
982.4569 11.567 25.605 0.33582 0.16093 0.236 0.87163 11.0000 4.90 0.8492 0.9608 1.261981 
982.0699 13.757 53.644 0.21068 0.28623 -1.265 0.68229 11.0000 4.90 0.7591 0.8715 1.262478 
981.6828 17.282 69.262 0.13600 0.35918 -0.006 0.55747 11.0000 5.00 0.7401 0.8160 1.262976 
981.2957 16.991 90.139 -0.00104 0.42877 -0.003 0.63611 11.0000 5.02 0.7442 0.8062 1.263474 
980.9084 17.924 105.166 -0.10250 0.37814 0.002 0.54226 11.0000 5.06 0.7699 1.0134 1.263973 
980.5211 34.005 127.124 -0.26252 0.34682 0.004 0.17565 11.0000 5.05 0.5826 0.7428 1.264472 
980.1337 35.899 132.671 -0.48124 0.52205 -0.001 0.23347 11.0000 5.09 0.5880 0.8013 1.264972 
979.7463 33.373 142.438 -0.73045 0.56175 -0.001 0.39596 11.0000 5.03 0.6553 1.0240 1.265472 
979.3587 65.209 145.784 -1.64530 1.11883 3.330 -1.69442 11.0000 5.09 0.7367 0.9594 1.265973 
978.9711 64.905 152.615 -1.87576 0.97170 2.752 -1.76075 11.0000 5.04 0.7576 1.3914 1.266474 
978.5834 60.703 154.282 -0.98412 0.47400 0.532 -0.66690 11.0000 5.07 0.7205 1.6212 1.266976 
978.1956 44.798 149.123 -0.57317 0.34272 3.472 0.00471 11.0000 5.08 0.6687 1.6878 1.267478 
977.8077 27.166 150.846 -0.42572 0.23748 -1.392 0.34987 11.0000 5.13 0.7106 1.5908 1.267981 
977.4199 15.677 158.339 -0.35456 0.14082 1.248 0.62611 11.0000 5.19 0.8827 1.4081 1.268484 
977.0319 13.343 171.492 -0.33865 0.05066 1.134 0.68123 11.0000 5.17 1.0240 1.1624 1.268988 
976.6437 15.487 173.340 -0.41324 0.04825 0.540 0.69312 11.0000 5.15 0.9509 1.3160 1.269493 
976.2556 11.765 183.700 -0.37907 -0.02451 -4.166 0.87236 11.0000 5.20 1.1147 1.2438 1.269997 
975.8674 4.787 127.789 -0.10298 0.13281 0.513 0.99642 11.0000 5.27 1.1038 1.1742 1.270502 
975.4790 6.138 120.920 -0.09901 0.16530 0.401 0.88550 11.0000 5.31 1.0686 1.1705 1.271008 
975.0906 9.023 66.694 0.11525 0.26753 -0.733 0.89405 11.0000 5.21 1.1136 1.1558 1.271515 
974.7021 8.231 88.407 0.00712 0.25622 -8.337 0.86742 11.0000 5.36 1.0773 1.1325 1.272021 
974.3136 8.637 91.253 -0.00604 0.27639 0.447 0.88896 11.0000 5.26 0.9796 1.0183 1.272529 
973.9250 8.201 87.568 0.01072 0.25236 0.011 0.85806 11.0000 5.31 0.8368 0.8664 1.273036 
973.5363 11.072 88.603 0.00826 0.33860 0.023 0.83227 11.0000 5.39 0.7665 0.7934 1.273545 
973.1475 8.409 102.720 -0.04551 0.20163 -2.112 0.68389 11.0000 5.38 0.5830 0.6003 1.274053 
972.7586 8.931 114.858 -0.10203 0.22023 -1.076 0.75316 11.0000 5.37 0.6115 0.6382 1.274563 
972.3697 13.061 118.234 -0.09314 0.17345 -0.422 0.40148 11.0000 5.42 0.5401 0.5634 1.275073 
971.9807 14.059 106.648 -0.05687 0.19019 -0.193 0.37150 11.0000 5.47 0.5989 0.6106 1.275583 
971.5916 21.538 92.868 -0.01349 0.26930 -0.240 0.28839 11.0000 5.44 0.8318 0.8452 1.276094 
971.2024 27.952 88.693 0.00681 0.29849 0.161 0.20212 11.0000 5.55 1.2271 1.2415 1.276605 
970.8131 36.199 86.655 0.01661 0.28415 0.017 0.09030 11.0000 5.48 1.3981 1.4146 1.277117 
970.4238 39.860 84.099 0.02650 0.25638 0.002 0.04674 11.0000 5.49 1.4061 1.4285 1.277629 
970.0344 44.429 55.789 0.17613 0.25907 0.001 0.00624 11.0000 5.64 1.3553 1.4027 1.278142 
969.6449 28.771 88.642 0.00783 0.33039 0.002 0.21020 11.0000 5.62 1.4378 1.4631 1.278656 
969.2553 25.563 110.965 -0.15123 0.39469 0.001 0.34073 11.0000 5.56 1.3418 1.3752 1.279170 
968.8657 22.746 127.258 -0.35743 0.46991 -0.727 0.58034 11.0000 5.62 1.1455 1.2302 1.279684 
968.4760 22.954 132.761 -0.44439 0.48054 0.501 0.63412 11.0000 5.66 1.2139 1.3262 1.280199 
968.0861 20.298 132.631 -0.49338 0.53597 0.107 0.85007 11.0000 5.85 1.2607 1.3866 1.280714 
967.6962 16.482 130.231 -0.45374 0.53635 -0.508 1.08327 11.0000 5.72 1.3211 1.5634 1.281230 
967.3063 19.077 125.393 -0.35024 0.49296 0.515 0.76974 11.0000 5.80 1.3093 1.3579 1.281747 
966.9163 18.567 120.451 -0.22704 0.38619 0.523 0.59162 11.0000 5.83 1.0933 1.1531 1.282264 
966.5261 13.746 114.830 -0.11182 0.24167 -2.355 0.51171 11.0000 5.76 1.1859 1.3617 1.282782 
966.1359 16.852 4.818 0.45773 0.03858 0.442 0.68866 11.0000 5.63 0.7201 0.9686 1.283300 
965.7457 17.801 357.428 1.95887 -0.08799 -0.300 2.73862 11.0000 5.67 0.8455 1.2090 1.283818 
965.3553 46.451 152.442 -1.31746 0.68751 0.501 -0.07531 11.0000 5.85 1.0822 1.5293 1.284337 
964.9649 29.621 139.334 -0.67698 0.58158 4.616 0.53115 11.0000 5.83 1.4930 2.0216 1.284857 
964.5743 22.021 133.584 -0.54001 0.56739 0.671 0.80995 11.0000 5.75 1.8182 2.3971 1.285377 
964.1838 18.863 136.493 -0.56499 0.53627 -0.081 1.00695 11.0000 5.83 1.8423 2.4861 1.285898 
963.7931 14.176 141.575 -0.70261 0.55738 0.532 1.66208 11.0000 5.86 1.5081 2.1562 1.286419 
963.4023 80.347 355.738 5.01046 -0.37344 0.055 -14.34286 11.0000 5.90 0.9499 1.5810 1.286941 
963.0115 65.820 48.980 0.44659 0.51339 0.435 -0.60500 11.0000 5.89 0.6614 1.1908 1.287463 
962.6207 15.355 102.527 -0.05169 0.23266 0.542 0.40122 11.0000 5.95 0.8951 1.0515 1.287986 
962.2297 7.529 131.994 -0.11918 0.13239 0.503 0.66208 11.0000 5.98 0.7510 0.8172 1.288509 
961.8386 4.475 105.320 -0.03928 0.14340 0.471 0.94406 11.0000 6.11 0.9392 1.1622 1.289033 
961.4474 6.220 202.742 -0.17607 -0.07380 0.477 0.86543 11.0000 6.06 0.8449 1.0769 1.289558 
961.0562 8.677 213.376 -0.23115 -0.15228 0.624 0.88573 11.0000 5.94 0.8907 1.1956 1.290083 
960.6649 12.001 220.367 -0.29543 -0.25114 0.009 0.87078 11.0000 6.08 0.7819 1.0294 1.290608 
960.2736 17.218 229.034 -0.38214 -0.44012 0.010 0.85010 11.0000 6.03 0.6707 0.8115 1.291134 
959.8821 7.975 210.983 -0.19819 -0.11900 0.355 0.80889 11.0000 6.02 0.6258 0.6688 1.291661 
959.4905 8.574 98.032 -0.03115 0.22071 0.634 0.72238 11.0000 6.08 0.6306 0.6646 1.292188 
959.0989 24.880 65.425 0.24191 0.52900 0.462 0.49226 11.0000 6.12 0.5803 0.7477 1.292715 
958.7073 9.431 76.570 0.03670 0.15370 0.925 0.46255 11.0000 6.13 0.5425 0.7087 1.293243 
958.3155 14.931 82.831 0.03670 0.29180 -8.489 0.51226 11.0000 6.00 0.5541 0.5963 1.293772 
957.9236 13.822 81.526 0.04349 0.29193 0.496 0.56349 11.0000 6.01 0.6124 0.6252 1.294301 
957.5317 10.434 85.109 0.01907 0.22287 -46.331 0.58677 11.0000 5.97 0.6737 0.6909 1.294831 
957.1396 7.028 83.426 0.01952 0.16939 0.465 0.68106 11.0000 5.91 0.8154 0.8431 1.295362 
956.7476 5.362 82.062 0.01993 0.14294 -1.224 0.76206 11.0000 6.12 0.8439 0.8604 1.295892 
956.3554 1.878 88.012 0.00190 0.05465 0.548 0.83315 11.0000 6.25 0.8282 0.8438 1.296424 
955.9632 6.050 108.882 -0.06170 0.18038 -0.004 0.88921 11.0000 6.29 0.8971 0.9131 1.296956 
955.5709 4.615 41.727 0.12208 0.10887 -0.003 1.00662 11.0000 6.20 0.9945 1.0204 1.297488 
955.1784 4.182 5.053 0.12957 0.01146 -0.003 0.88471 11.0000 6.20 0.7883 0.8326 1.298021 
954.7859 5.967 339.255 0.14079 -0.05333 0.481 0.71235 11.0000 6.24 0.6686 0.8239 1.298555 
954.3934 8.780 335.594 0.15398 -0.06987 4.587 0.53434 11.0000 6.15 0.6459 0.8902 1.299089 
954.0007 13.616 336.387 0.14329 -0.06264 0.455 0.30386 11.0000 6.14 0.6449 0.9344 1.299624 
953.6080 10.621 52.125 0.09034 0.11615 0.596 0.37853 11.0000 6.28 0.7376 1.0277 1.300159 
953.2152 26.429 54.562 0.13646 0.19175 -0.423 0.17826 11.0000 6.28 0.6000 0.8362 1.300695 
952.8223 23.383 33.215 0.14733 0.09646 0.438 0.16556 11.0000 6.22 0.5213 0.6961 1.301231 
952.4293 18.197 20.384 0.20476 0.07609 0.538 0.29634 11.0000 6.31 0.5432 0.6693 1.301768 
952.0363 14.191 37.779 0.22159 0.17175 0.635 0.51889 11.0000 6.24 0.6562 0.7552 1.302305 
951.6432 15.365 7.951 0.50157 0.07005 0.461 0.85191 11.0000 6.28 0.8295 0.9493 1.302843 
951.2499 14.300 8.284 0.42462 0.06183 1.489 0.78699 11.0000 6.14 0.6883 0.7508 1.303382 
950.8567 39.579 297.627 0.47431 -0.90623 1.599 0.19590 11.0000 6.15 0.6282 1.5733 1.303921 
950.4633 9.839 17.713 0.34730 0.11092 0.422 1.01948 11.0000 6.26 0.7231 0.8759 1.304461 
950.0699 12.223 55.861 0.27641 0.40767 -0.095 1.08352 11.0000 6.24 1.1930 2.3185 1.305001 
949.6763 14.864 63.775 0.24944 0.50637 -0.044 0.98851 11.0000 6.31 1.6727 3.2604 1.305542 
949.2827 17.513 68.545 0.27120 0.69007 -0.032 1.05789 11.0000 6.36 1.5368 3.3362 1.306083 
948.8890 13.892 59.637 0.34839 0.59468 -0.064 1.30815 11.0000 6.46 1.6424 3.3493 1.306625 
948.4953 15.167 74.110 0.17889 0.62841 0.003 1.11664 11.0000 6.36 1.6677 3.1546 1.307167 
948.1014 21.539 139.310 -0.75294 0.64739 0.146 1.06198 11.0000 6.41 1.8674 2.4352 1.307710 
947.7075 17.798 95.552 -0.03779 0.38874 0.248 0.54564 11.0000 6.39 1.6668 2.5855 1.308254 
947.3135 20.710 34.717 0.54925 0.38056 0.398 0.75738 11.0000 6.16 1.1525 2.4425 1.308798 
946.9194 32.413 1.711 3.19131 0.09534 0.113 1.50065 11.0000 6.22 1.0566 2.9293 1.309343 
946.5253 23.046 14.519 3.21900 0.83364 0.043 3.20076 11.0000 6.29 1.5718 3.3615 1.309888 
946.1310 20.131 34.438 5.12944 3.51723 0.485 7.34382 11.0000 6.42 2.3564 3.7514 1.310434 
945.7367 58.353 182.409 -44.93821 -1.89053 0.479 -22.62792 11.0000 6.27 1.4583 3.5998 1.310980 
945.3423 33.037 157.450 -2.79706 1.16141 0.163 1.34377 11.0000 6.35 1.8840 3.9696 1.311527 
944.9478 22.964 142.042 -1.90723 1.48784 0.070 2.34187 11.0000 6.48 2.6755 4.4283 1.312074 
944.5532 20.355 135.578 -2.39609 2.34820 0.357 3.89912 11.0000 6.35 3.0731 4.5464 1.312623 
944.1586 18.964 132.619 -5.38854 5.85614 -1.059 10.21212 11.0000 6.31 3.2475 4.3529 1.313171 
943.7639 72.159 314.255 2.96536 -3.04347 0.427 -5.91716 11.0000 6.33 3.1676 3.9232 1.313720 
943.3691 68.040 324.648 25.68936 -18.22401 0.756 -32.70748 11.0000 6.31 2.6678 3.8627 1.314270 
942.9742 60.152 335.709 5.29772 -2.39104 0.793 -3.39697 11.0000 6.41 2.0159 3.3193 1.314821 
942.5792 39.486 353.645 2.39010 -0.26618 0.520 0.46868 11.0000 6.39 1.5443 2.8874 1.315372 
942.1841 21.934 19.212 1.59948 0.55737 -0.587 1.76214 11.0000 6.44 1.9588 2.9687 1.315923 
941.7890 26.098 346.012 0.99375 -0.24755 -0.604 0.79448 11.0000 6.43 1.0585 1.6953 1.316475 
941.3938 17.861 204.017 -0.43890 -0.19557 -13.870 0.66812 11.0000 6.43 0.6825 0.8923 1.317028 
940.9985 20.199 288.980 0.16305 -0.47407 0.219 0.58909 11.0000 6.47 0.6182 0.7052 1.317581 
940.6031 10.534 278.544 0.04415 -0.29387 -3.047 0.77146 11.0000 6.43 0.6280 0.7325 1.318135 
940.2077 6.946 235.364 -0.10297 -0.14906 1.197 0.73251 11.0000 6.44 0.6168 0.7257 1.318689 
939.8122 10.593 157.124 -0.24602 0.10380 1.261 0.68890 11.0000 6.48 0.6067 0.6986 1.319244 
939.4166 15.067 136.310 -0.32162 0.30725 0.635 0.76626 11.0000 6.44 0.7087 0.7794 1.319800 
939.0209 11.571 139.358 -0.23048 0.19783 -2.000 0.71064 11.0000 6.35 0.6823 0.8106 1.320356 
938.6251 11.343 126.979 -0.16001 0.21249 0.609 0.63633 11.0000 6.30 0.6878 0.7571 1.320913 
938.2292 14.113 132.567 -0.19973 0.21745 0.408 0.55007 11.0000 6.40 0.6648 0.7008 1.321470 
937.8333 11.397 75.057 0.07738 0.28995 0.406 0.71413 11.0000 6.42 0.7935 0.8503 1.322028 
937.4373 21.077 50.726 0.46589 0.56973 -1.091 0.81298 11.0000 6.53 0.6826 0.8989 1.322586 
937.0412 19.133 359.446 0.51542 -0.00498 4.063 0.65348 11.0000 6.51 0.7033 0.7594 1.323146 
936.6450 16.193 328.390 0.30685 -0.18885 0.419 0.56806 11.0000 6.34 0.8687 1.0184 1.323705 
936.2487 15.955 324.517 0.29788 -0.21234 0.372 0.58746 11.0000 6.46 1.1162 1.3818 1.324266 
935.8524 17.799 320.852 0.28109 -0.22882 0.288 0.50631 11.0000 6.47 1.1738 1.5840 1.324826 
935.4560 21.987 314.683 0.25337 -0.25619 0.378 0.37347 11.0000 6.54 1.0872 1.5968 1.325388 
935.0594 25.192 293.321 0.14563 -0.33780 -0.194 0.30448 11.0000 6.60 0.9854 1.5495 1.325950 
934.6629 10.398 277.005 0.02597 -0.21140 -0.022 0.56085 11.0000 6.49 0.9816 1.3621 1.326512 
934.2662 15.871 233.324 -0.12210 -0.16395 0.431 0.33045 11.0000 6.40 0.7546 1.0774 1.327076 
933.8694 67.624 333.976 0.30965 -0.15118 0.554 -0.34757 11.0000 6.55 0.7352 1.3283 1.327640 
933.4727 6.090 147.836 -0.47186 0.29673 -2.153 2.58252 11.0000 6.56 1.4185 2.4425 1.328204 
933.0757 11.253 122.171 -0.77917 1.23868 -0.343 3.53173 11.0000 6.47 1.6112 2.9128 1.328769 
932.6787 16.806 135.255 -1.84471 1.82834 0.372 3.90733 11.0000 6.59 1.6047 2.9676 1.329334 
932.2817 18.909 167.059 -18.25793 4.19542 9.918 24.13534 11.0000 6.56 1.3300 2.6706 1.329901 
931.8845 15.591 182.255 -15.25373 -0.60066 0.069 25.22358 11.0000 6.60 1.2615 2.5707 1.330467 
931.4873 71.653 27.544 3.36816 1.75664 -38.127 -5.09746 11.0000 6.53 0.9939 2.0291 1.331035 
931.0900 51.836 62.142 0.42946 0.81255 0.104 -0.22356 11.0000 6.53 0.6711 1.2737 1.331603 
930.6926 25.124 92.389 -0.03459 0.82906 0.365 0.69019 11.0000 6.57 0.7014 0.8245 1.332171 
930.2951 24.848 107.643 -0.15173 0.47708 -0.904 0.42463 11.0000 6.49 0.6943 0.8198 1.332740 
929.8975 19.762 94.369 -0.02374 0.31075 0.021 0.37775 11.0000 6.71 0.6465 0.7563 1.333310 
929.4999 7.228 77.776 0.02648 0.12224 3.499 0.48518 11.0000 6.74 0.6919 0.7775 1.333881 
929.1022 2.356 301.174 0.03414 -0.05643 3.648 0.79995 11.0000 6.85 0.7629 0.8354 1.334452 
928.7043 7.691 326.170 0.18345 -0.12295 0.524 0.80278 11.0000 6.75 1.0222 1.0830 1.335023 
928.3065 5.237 8.605 0.15371 0.02326 1.154 0.84095 11.0000 6.74 1.1670 1.2089 1.335595 
927.9085 5.606 7.145 0.18111 0.02270 0.347 0.92078 11.0000 6.65 1.2039 1.2474 1.336168 
927.5104 6.057 11.954 0.19504 0.04129 0.101 0.92875 11.0000 6.81 1.1223 1.1949 1.336742 
927.1123 6.399 29.851 0.16721 0.09596 0.041 0.84876 11.0000 6.75 0.8943 1.0469 1.337316 
926.7141 10.555 12.686 0.23687 0.05332 0.012 0.62888 11.0000 6.70 0.6681 0.9351 1.337890 
926.3158 1.842 349.265 0.03064 -0.00581 0.176 0.48434 11.0000 6.78 0.6836 0.8303 1.338466 
925.9174 7.390 340.729 0.09410 -0.03290 0.162 0.37785 11.0000 6.80 0.6638 0.7379 1.339042 
925.5190 14.079 317.003 0.15777 -0.14711 -0.058 0.40303 11.0000 6.81 0.5853 0.6471 1.339618 
925.1204 21.266 274.522 0.02925 -0.36986 -0.023 0.40444 11.0000 6.78 0.5422 0.6256 1.340195 
924.7218 26.764 292.372 0.09750 -0.23688 -0.013 0.18935 11.0000 6.71 0.5366 0.5939 1.340773 
924.3231 18.650 304.725 0.14067 -0.20296 -0.007 0.32415 11.0000 6.80 0.5421 0.5771 1.341351 
923.9243 15.106 343.847 0.25201 -0.07299 0.379 0.45058 11.0000 6.84 0.5516 0.5642 1.341930 
923.5255 14.316 8.237 0.30563 0.04425 0.398 0.56567 11.0000 6.98 0.6133 0.6300 1.342510 
923.1265 23.247 311.008 0.43395 -0.49905 0.018 0.62772 11.0000 6.79 1.2792 1.7546 1.343090 
922.7275 17.506 44.378 0.35876 0.35106 0.011 0.71655 11.0000 6.98 0.8192 0.9338 1.343671 
922.3283 34.449 92.015 -0.08976 2.55095 0.362 0.98501 11.0000 6.97 1.1620 1.8896 1.344252 
921.9291 37.073 92.777 -0.23972 4.94181 0.000 1.40509 11.0000 6.96 1.6512 2.8242 1.344834 
921.5298 39.068 97.223 -1.26175 9.95524 0.000 2.10810 11.0000 6.97 1.9559 3.3929 1.345417 
921.1305 38.752 96.206 -1.06728 9.81490 0.000 2.18795 11.0000 6.86 2.0288 3.5720 1.346000 
920.7311 40.549 99.045 -2.17741 13.67738 0.000 2.16940 11.0000 7.03 1.9274 3.4378 1.346584 
920.3315 39.174 95.018 -0.62504 7.11908 0.000 1.47369 11.0000 7.14 1.5629 2.7798 1.347169 
919.9319 33.054 82.490 0.25492 1.93367 0.000 0.86400 11.0000 7.07 1.0627 1.8043 1.347754 
919.5322 17.854 30.504 0.45489 0.26799 0.457 0.73451 11.0000 6.98 0.8586 0.9465 1.348340 
919.1324 23.573 316.279 0.52802 -0.50496 0.368 0.67783 11.0000 7.15 1.5034 1.9378 1.348926 
918.7326 16.256 5.876 0.47051 0.04843 1.498 0.74212 11.0000 7.09 0.7981 0.8477 1.349513 
918.3326 14.911 28.198 0.20642 0.11067 -1.635 0.40860 11.0000 7.24 1.1833 1.3886 1.350101 
917.9326 14.463 352.270 0.41128 -0.05583 0.399 0.75106 11.0000 7.24 0.5821 0.6650 1.350689 
917.5325 68.194 95.901 -0.06000 0.58052 0.629 -0.61259 11.0000 7.12 1.0003 1.2755 1.351278 
917.1323 75.497 118.353 -0.29674 0.54989 0.535 -1.12698 11.0000 7.20 1.3085 1.8026 1.351868 
916.7321 6.181 336.005 1.17593 -0.52343 1.380 5.87321 11.0000 7.33 8.2759 9.8168 1.352458 
916.3317 4.377 29.440 0.18442 0.10408 26.938 1.37509 11.0000 7.37 3.6054 4.0151 1.353049 
915.9313 5.038 350.382 0.48480 -0.08215 0.554 2.76725 11.0000 7.37 11.9253 13.1862 1.353641 
915.5308 5.283 346.980 0.57364 -0.13265 0.757 3.15648 11.0000 7.41 17.9220 19.9988 1.354233 
915.1302 5.489 345.371 0.64246 -0.16769 0.397 3.42267 11.0000 7.54 21.3990 24.0357 1.354826 
914.7295 5.602 343.935 0.71485 -0.20586 0.000 3.75552 11.0000 7.46 22.2682 25.1884 1.355419 
914.3287 5.645 342.001 0.83248 -0.27048 0.000 4.38418 11.0000 7.45 20.5243 23.4517 1.356013 
913.9279 5.564 343.969 0.74443 -0.21389 -0.002 3.93799 11.0000 7.54 17.0439 19.3474 1.356608 
913.5270 5.674 345.098 0.82278 -0.21896 -0.005 4.24257 11.0000 7.58 10.5669 12.0404 1.357203 
913.1259 86.059 161.052 -1.23999 0.42570 0.334 -9.47014 11.0000 7.60 1.5305 1.9485 1.357799 
912.7249 6.166 345.128 0.63718 -0.16921 0.000 3.01570 11.0000 7.42 9.2631 10.3299 1.358396 
912.3237 13.159 356.445 0.43216 -0.02685 0.382 0.87538 11.0000 7.67 0.7855 0.9161 1.358993 
911.9224 12.896 2.027 0.40546 0.01435 -0.072 0.83957 11.0000 7.76 0.7223 0.8768 1.359591 
911.5211 23.714 46.144 0.36716 0.38212 -0.072 0.48680 11.0000 7.85 0.6598 0.8449 1.360190 
911.1196 4.661 36.255 0.12108 0.08879 0.029 0.91479 11.0000 7.93 0.6462 0.8702 1.360789 
910.7181 14.599 268.924 -0.01158 -0.61669 0.015 1.10375 11.0000 7.89 0.7773 0.9746 1.361389 
910.3165 7.537 112.165 -0.10750 0.26388 0.025 1.05786 11.0000 7.93 0.9572 1.1489 1.361990 
909.9149 34.918 149.528 -2.86497 1.68568 -0.017 1.22068 11.0000 7.97 1.6623 1.9854 1.362591 
909.5131 11.290 104.322 -0.07946 0.31123 0.028 0.77241 11.0000 7.84 1.3002 1.6119 1.363193 
909.1113 39.213 347.177 2.17624 -0.49536 0.007 0.45707 11.0000 7.95 1.7302 1.9511 1.363795 
908.7093 42.491 344.830 3.51660 -0.95343 0.001 0.31994 11.0000 8.02 2.3295 2.5625 1.364399 
908.3073 45.014 336.584 3.67336 -1.59083 0.002 -0.00201 11.0000 7.99 2.4910 2.9378 1.365003 
907.9052 44.852 348.808 4.89058 -0.96763 -0.004 0.02577 11.0000 8.08 2.9470 3.2542 1.365607 
907.5031 55.323 355.780 5.97379 -0.44083 -0.530 -2.25707 11.0000 8.12 3.8453 4.2618 1.366212 
907.1008 37.578 358.070 4.47170 -0.15069 -0.001 1.18590 11.0000 8.06 3.3545 3.7148 1.366818 
906.6984 25.768 3.840 3.52387 0.23655 -0.001 2.80574 11.0000 8.12 3.7832 4.0947 1.367425 
906.2960 15.824 16.123 2.29394 0.66310 -0.015 3.87421 11.0000 8.17 4.2941 4.6159 1.368032 
905.8935 7.872 67.800 0.54084 1.32531 -0.014 5.07777 11.0000 8.34 4.7260 5.1088 1.368640 
905.4909 9.870 24.219 1.89733 0.85346 0.003 5.79774 11.0000 8.36 4.7104 4.9559 1.369248 
905.0883 6.240 25.937 1.03875 0.50522 0.233 5.21909 11.0000 8.34 4.3655 4.5197 1.369857 
904.6855 0.992 334.422 0.16321 -0.07812 0.231 5.22215 11.0000 8.60 3.5092 3.6671 1.370467 
904.2826 9.915 219.507 -0.69799 -0.57552 -0.002 2.50881 11.0000 8.55 2.6060 2.8577 1.371078 
903.8797 17.237 276.988 0.07844 -0.63994 -0.001 0.93900 11.0000 8.79 1.7397 1.8019 1.371689 
903.4767 82.222 345.588 0.14176 -0.03643 0.408 -0.52579 11.0000 8.77 1.7279 1.9628 1.372301 
903.0736 14.095 55.618 0.15612 0.22816 0.052 0.51582 11.0000 8.78 1.4950 1.7054 1.372913 
902.6704 10.565 2.266 0.16609 0.00657 0.005 0.43010 11.0000 8.90 1.3581 1.6064 1.373527 
902.2672 14.357 6.981 0.16439 0.02013 0.019 0.30232 11.0000 8.91 1.0943 1.3608 1.374140 
901.8638 30.650 9.847 0.18571 0.03223 2.754 0.10320 11.0000 9.00 0.7557 1.0323 1.374755 
901.4604 46.740 351.295 0.28945 -0.04432 -0.012 -0.01781 11.0000 8.93 0.5963 0.8294 1.375370 
901.0569 29.802 342.515 0.30199 -0.09513 -0.006 0.18573 11.0000 9.12 0.5823 0.6252 1.375986 
900.6533 25.338 308.582 0.15995 -0.20050 -0.341 0.21011 11.0000 9.18 0.9689 1.9310 1.376603 
900.2496 20.656 191.672 -0.67121 -0.13866 -0.077 0.77982 11.0000 9.23 0.8186 0.9335 1.377220 
899.8458 12.114 340.528 1.95953 -0.69281 0.058 4.61879 11.0000 9.06 0.8182 2.0926 1.377838 
899.4420 64.768 175.102 -1.71643 0.14709 0.070 -1.42188 11.0000 9.37 1.2746 3.4152 1.378457 
899.0380 59.585 178.409 -1.34428 0.03735 -0.106 -0.75066 11.0000 9.47 1.6152 4.2318 1.379076 
898.6340 58.410 180.222 -1.23289 -0.00477 0.038 -0.62332 11.0000 9.47 1.7760 4.5391 1.379696 
898.2299 57.750 207.354 -0.85618 -0.44293 -0.315 -0.45980 11.0000 9.57 2.2003 4.6629 1.380317 
897.8257 58.966 175.664 -3.74312 0.28382 -0.204 -1.99025 11.0000 9.77 1.5588 3.5851 1.380938 
897.4214 29.846 336.547 1.96891 -0.85420 0.075 1.25452 11.0000 9.95 1.5698 2.5081 1.381560 
897.0171 30.667 329.220 0.96866 -0.57699 0.008 0.61642 11.0000 9.80 2.3020 2.4744 1.382183 
896.6127 31.852 325.697 0.68541 -0.46760 0.005 0.40999 11.0000 9.81 3.2435 4.0063 1.382807 
896.2081 33.940 328.258 1.04502 -0.64646 0.003 0.49946 11.0000 9.90 2.9956 3.2170 1.383431 
895.8035 34.401 330.746 1.11876 -0.62664 0.001 0.49731 11.0000 9.95 3.0583 3.3000 1.384056 
895.3989 33.049 332.987 1.15978 -0.59126 0.002 0.57690 11.0000 10.04 2.6811 2.9901 1.384681 
894.9941 28.491 329.651 0.84497 -0.49473 6.707 0.63629 11.0000 10.19 1.8880 2.3352 1.385307 
894.5892 10.227 305.877 0.19371 -0.26783 0.410 0.88628 11.0000 10.42 1.0322 1.6825 1.385934 
894.1843 25.743 164.064 -2.29092 0.65412 0.000 1.89606 11.0000 10.32 1.4651 1.9469 1.386562 
893.7792 5.465 201.253 -0.17199 -0.06689 0.002 0.95570 11.0000 10.44 0.8514 1.5278 1.387190 
893.3741 4.445 217.916 -0.09111 -0.07096 0.426 0.73833 11.0000 10.36 0.7597 1.3287 1.387819 
892.9689 3.382 219.088 -0.07649 -0.06214 -2.331 0.83093 11.0000 10.56 0.6859 0.9936 1.388449 
892.5637 3.395 4.604 0.11475 0.00924 -0.295 0.96689 11.0000 10.68 0.6507 0.7319 1.389079 
892.1583 11.189 2.027 0.37474 0.01326 0.115 0.91073 11.0000 10.96 0.6007 0.7776 1.389711 
891.7528 8.014 351.702 0.24828 -0.03621 0.214 0.87335 11.0000 10.77 0.6332 0.7263 1.390343 
891.3473 10.684 347.295 0.29907 -0.06743 -0.163 0.78356 11.0000 11.07 0.6222 0.7646 1.390975 
890.9417 12.809 339.222 0.31302 -0.11877 0.414 0.69824 11.0000 11.00 0.6268 0.7902 1.391608 
890.5359 10.661 335.766 0.29350 -0.13211 0.000 0.82460 11.0000 11.05 0.6361 0.7812 1.392242 
890.1302 10.112 329.691 0.20991 -0.12271 0.018 0.65998 11.0000 11.31 0.5811 0.6908 1.392877 
889.7243 4.690 335.152 0.06747 -0.03124 0.000 0.45007 11.0000 11.10 0.5351 0.6812 1.393512 
889.3184 12.370 309.260 0.10647 -0.13027 0.000 0.36511 11.0000 11.31 0.5286 0.5650 1.394148 
888.9123 16.830 291.647 0.07638 -0.19244 0.417 0.31092 11.0000 11.37 0.5227 0.5593 1.394785 
888.5062 15.080 323.986 0.12308 -0.08947 -0.766 0.26186 11.0000 11.74 0.5248 0.6506 1.395423 
888.1000 10.385 306.192 0.14891 -0.20352 -31.297 0.66494 11.0000 11.51 0.6688 0.7441 1.396061 
887.6937 12.481 305.805 0.20682 -0.28670 0.464 0.75940 11.0000 11.67 0.8003 0.8890 1.396700 
887.2873 12.196 304.221 0.20713 -0.30454 -372.884 0.81220 11.0000 11.94 0.8569 0.9542 1.397340 
886.8808 11.800 304.062 0.21364 -0.31599 0.499 0.87307 11.0000 11.79 0.9414 1.0191 1.397980 
886.4743 8.334 305.232 0.17681 -0.25035 0.605 1.02363 11.0000 11.99 0.8343 0.9077 1.398621 
886.0676 9.615 295.525 0.13019 -0.27265 0.436 0.86619 11.0000 11.93 0.7756 0.8170 1.399263 
885.6609 9.308 284.158 0.06738 -0.26710 0.448 0.81780 11.0000 12.06 0.7383 0.7505 1.399906 
885.2541 9.826 286.267 0.08124 -0.27841 0.024 0.81210 11.0000 12.26 0.6906 0.7307 1.400549 
884.8472 9.752 281.657 0.05076 -0.24603 0.004 0.70929 11.0000 12.26 0.6204 0.6640 1.401193 
884.4402 9.926 275.216 0.01816 -0.19895 54.932 0.55332 11.0000 12.40 0.5699 0.6136 1.401838 
884.0332 16.289 282.502 0.06529 -0.29445 0.447 0.47200 11.0000 12.50 0.5988 0.6230 1.402483 
883.6260 14.262 281.245 0.05787 -0.29109 0.000 0.54608 11.0000 12.51 0.5971 0.6144 1.403130 
883.2188 13.403 282.288 0.06225 -0.28577 0.000 0.57883 11.0000 12.81 0.6040 0.6116 1.403777 
882.8115 10.160 257.850 -0.04139 -0.19224 0.000 0.53104 11.0000 12.63 0.6272 0.6745 1.404424 
882.4041 2.093 300.897 0.02451 -0.04096 0.017 0.65227 11.0000 12.76 0.5659 0.5766 1.405073 
881.9966 6.131 341.569 0.15497 -0.05164 0.011 0.75161 11.0000 12.91 0.5996 0.6814 1.405722 
881.5890 7.955 359.047 0.23580 -0.00392 0.007 0.82738 11.0000 13.04 0.6465 0.8175 1.406372 
881.1813 11.021 13.790 0.30092 0.07386 0.006 0.76534 11.0000 13.01 0.6260 0.8510 1.407023 
880.7736 15.060 44.197 0.23253 0.22610 0.187 0.55907 11.0000 13.22 0.5882 0.9367 1.407674 
880.3658 31.155 35.992 0.39906 0.28985 -0.006 0.25885 11.0000 13.07 0.5850 0.8347 1.408326 
879.9579 47.180 314.638 3.62142 -3.66743 -0.008 -0.39303 11.0000 13.38 1.1931 1.3862 1.408979 
879.5499 37.012 91.664 -0.01298 0.44660 0.006 0.12792 11.0000 13.41 0.5620 0.6365 1.409632 
879.1418 37.675 128.323 -1.00312 1.26911 0.040 0.42287 11.0000 13.48 1.2010 1.3211 1.410287 
878.7336 32.833 128.868 -0.96490 1.19716 -0.002 0.69537 11.0000 13.53 1.9071 2.0760 1.410942 
878.3253 33.341 124.646 -1.01179 1.46416 -0.103 0.76712 11.0000 13.75 2.2544 2.6019 1.411598 
877.9170 33.154 123.577 -1.01201 1.52452 0.511 0.80296 11.0000 13.76 2.3933 2.8613 1.412254 
877.5085 31.256 72.368 0.46993 1.47858 144.971 0.80720 11.0000 13.89 2.6124 3.1343 1.412912 
877.1000 32.143 122.425 -0.86904 1.36805 0.527 0.78050 11.0000 14.02 1.9478 2.5405 1.413570 
876.6915 36.386 148.836 -1.87002 1.13092 0.544 0.67770 11.0000 14.04 1.6953 2.2104 1.414228 
876.2828 40.099 174.948 -2.99139 0.26446 0.033 0.51881 11.0000 14.11 1.5830 15.5838 1.414888 
875.8740 42.089 212.311 -4.22526 -2.67225 0.060 0.50969 11.0000 14.49 2.0411 3.1237 1.415548 
875.4651 18.849 290.693 0.27376 -0.72475 0.015 1.00245 11.0000 14.51 6.6048 26.8609 1.416209 
875.0562 28.463 199.577 -1.36605 -0.48582 0.079 0.94425 11.0000 14.57 2.5077 18.9710 1.416871 
874.6472 19.747 228.557 -0.53212 -0.60266 1.617 0.97548 11.0000 14.41 8.0999 39.8334 1.417534 
874.2380 19.006 235.075 -0.43481 -0.62272 0.000 0.97173 11.0000 14.61 12.3360 57.0453 1.418197 
873.8289 18.855 236.952 -0.41004 -0.63025 0.506 0.97250 11.0000 14.58 14.9708 67.6244 1.418861 
873.4196 18.873 237.335 -0.40438 -0.63074 0.515 0.96782 11.0000 15.02 15.9956 71.3087 1.419526 
873.0102 19.032 236.146 -0.42203 -0.62914 -0.004 0.96745 11.0000 14.94 15.1438 67.7210 1.420192 
872.6007 19.469 233.356 -0.46374 -0.62344 -0.028 0.96166 11.0000 14.81 12.5258 57.1343 1.420858 
872.1912 20.950 225.313 -0.60001 -0.60659 -0.046 0.95088 11.0000 15.15 8.4629 39.8605 1.421525 
871.7816 28.449 199.885 -1.34203 -0.48541 -0.019 0.93041 11.0000 14.87 3.0080 19.2194 1.422193 
871.3718 19.704 292.730 0.31891 -0.76127 0.542 1.00455 11.0000 15.49 6.2324 26.5289 1.422862 
870.9620 32.299 186.064 -1.62350 -0.17246 -0.054 0.77530 11.0000 15.37 1.2968 2.8291 1.423532 
870.5521 25.495 354.248 0.87151 -0.08779 0.537 0.70954 11.0000 15.57 0.8066 15.8172 1.424202 
870.1422 1.860 260.567 -0.00716 -0.04308 0.523 0.67158 11.0000 15.75 0.6022 0.7362 1.424873 
869.7321 4.961 262.348 -0.01636 -0.12180 0.012 0.70247 11.0000 15.64 0.6294 0.7525 1.425545 
869.3219 7.795 262.324 -0.02673 -0.19836 0.512 0.71731 11.0000 15.73 0.6917 0.7803 1.426217 
868.9117 9.725 260.602 -0.04455 -0.26914 0.555 0.77252 11.0000 15.95 0.7641 0.8011 1.426891 
868.5013 10.887 259.903 -0.05644 -0.31694 -0.005 0.80597 11.0000 16.00 0.8625 0.8672 1.427565 
868.0909 11.836 261.454 -0.05436 -0.36176 0.507 0.83451 11.0000 16.01 1.0174 1.0276 1.428240 
867.6805 11.797 259.335 -0.06763 -0.35912 -0.006 0.83663 11.0000 16.14 0.9810 0.9851 1.428915 
867.2699 10.916 260.272 -0.05516 -0.32173 0.537 0.81480 11.0000 16.34 0.8528 0.8549 1.429592 
866.8592 10.561 258.471 -0.06139 -0.30097 0.538 0.79516 11.0000 16.53 0.7993 0.8017 1.430269 
866.4485 9.486 254.922 -0.07147 -0.26530 -0.101 0.79919 11.0000 16.34 0.7353 0.7387 1.430947 
866.0376 10.863 251.774 -0.09713 -0.29497 0.518 0.77932 11.0000 16.41 0.7138 0.7292 1.431626 
865.6267 9.545 252.750 -0.08403 -0.27062 0.529 0.81876 11.0000 16.92 0.7275 0.7294 1.432306 
865.2157 8.182 254.525 -0.06403 -0.23129 -0.006 0.81728 11.0000 16.53 0.7070 0.7165 1.432986 
864.8046 8.030 255.419 -0.05905 -0.22700 0.527 0.81475 11.0000 16.69 0.7295 0.7530 1.433667 
864.3934 7.334 254.998 -0.05606 -0.20919 0.529 0.82745 11.0000 16.83 0.7309 0.7651 1.434349 
863.9821 8.397 255.925 -0.06042 -0.24100 0.547 0.82325 11.0000 16.76 0.7424 0.7922 1.435032 
863.5707 7.219 254.733 -0.05781 -0.21180 -1.343 0.85272 11.0000 17.06 0.7618 0.7941 1.435716 
863.1593 4.903 253.771 -0.04071 -0.13985 0.555 0.84269 11.0000 17.18 0.7020 0.7195 1.436400 
862.7477 6.161 249.348 -0.06692 -0.17753 0.544 0.86862 11.0000 17.44 0.7591 0.7633 1.437085 
862.3361 6.966 246.128 -0.08794 -0.19870 -0.002 0.87592 11.0000 17.25 0.7750 0.7816 1.437771 
861.9244 8.219 244.465 -0.11037 -0.23105 0.547 0.86788 11.0000 17.47 0.7987 0.8281 1.438458 
861.5126 7.415 243.132 -0.10675 -0.21071 -0.644 0.89218 11.0000 17.57 0.8018 0.8261 1.439145 
861.1008 6.122 247.611 -0.07110 -0.17260 0.541 0.86022 11.0000 17.58 0.7422 0.7499 1.439834 
860.6888 5.976 249.302 -0.06185 -0.16369 0.539 0.82667 11.0000 17.79 0.7046 0.7110 1.440523 
860.2767 6.878 246.918 -0.07846 -0.18412 0.538 0.81758 11.0000 17.57 0.6860 0.7010 1.441213 
859.8646 6.723 246.894 -0.07384 -0.17305 -0.002 0.78690 11.0000 17.70 0.6612 0.6878 1.441904 
859.4523 7.599 243.289 -0.09615 -0.19108 0.548 0.78748 11.0000 17.92 0.6658 0.6946 1.442595 
859.0400 8.671 241.554 -0.11548 -0.21317 2.128 0.77636 11.0000 17.92 0.6631 0.6906 1.443288 
858.6276 8.073 240.938 -0.13757 -0.24755 0.550 0.97828 11.0000 18.34 0.7081 0.7267 1.443981 
858.2151 8.732 239.759 -0.14997 -0.25724 0.558 0.94649 11.0000 18.42 0.7424 0.7488 1.444675 
857.8026 8.596 237.859 -0.13887 -0.22103 0.569 0.84366 11.0000 18.24 0.7905 0.7923 1.445370 
857.3899 8.582 237.898 -0.13887 -0.22136 0.551 0.84602 11.0000 18.47 0.8423 0.8572 1.446065 
856.9771 9.185 238.811 -0.13762 -0.22734 0.549 0.80026 11.0000 18.01 0.8645 0.8673 1.446762 
856.5643 9.371 237.243 -0.14827 -0.23045 0.565 0.80760 11.0000 18.60 0.8707 0.8733 1.447459 
856.1514 10.061 236.817 -0.15257 -0.23331 0.001 0.76083 11.0000 18.81 0.8779 0.8804 1.448157 
855.7383 9.796 236.457 -0.15062 -0.22719 0.573 0.76581 11.0000 18.97 0.8794 0.8820 1.448856 
855.3253 10.094 236.631 -0.15462 -0.23477 0.562 0.76457 11.0000 18.98 0.8984 0.9011 1.449556 
854.9120 9.997 234.553 -0.17030 -0.23921 0.590 0.80701 11.0000 18.79 0.8830 0.8858 1.450257 
854.4988 9.715 231.611 -0.19468 -0.24572 0.572 0.88873 11.0000 18.96 0.8460 0.8481 1.450958 
854.0854 9.966 231.730 -0.19772 -0.25062 0.578 0.88032 11.0000 19.02 0.8555 0.8575 1.451660 
853.6719 9.793 230.805 -0.19689 -0.24144 0.566 0.87554 11.0000 19.24 0.8669 0.8688 1.452364 
853.2584 9.737 228.289 -0.21322 -0.23922 0.568 0.90621 11.0000 19.26 0.8416 0.8431 1.453067 
852.8448 9.615 226.338 -0.22193 -0.23254 0.562 0.92147 11.0000 19.39 0.8295 0.8303 1.453772 
852.4311 9.670 223.747 -0.23089 -0.22101 0.570 0.91064 11.0000 19.27 0.8103 0.8108 1.454478 
852.0173 10.785 223.273 -0.22429 -0.21116 0.570 0.77921 11.0000 19.58 0.7967 0.7973 1.455184 
851.6034 10.029 223.313 -0.22684 -0.21386 0.568 0.85383 11.0000 19.53 0.8193 0.8199 1.455891 
851.1894 10.394 223.392 -0.22980 -0.21725 0.584 0.83302 11.0000 19.61 0.8218 0.8226 1.456599 
850.7753 10.602 223.462 -0.22925 -0.21726 0.570 0.81408 11.0000 19.74 0.8255 0.8267 1.457308 
850.3612 10.274 221.316 -0.24517 -0.21551 0.587 0.87084 11.0000 19.85 0.8147 0.8158 1.458018 
849.9470 10.118 219.950 -0.25101 -0.21025 0.569 0.88818 11.0000 19.79 0.8184 0.8198 1.458728 
849.5326 10.207 219.653 -0.25106 -0.20808 0.586 0.87616 11.0000 19.84 0.8309 0.8324 1.459440 
849.1182 10.560 218.669 -0.26278 -0.21030 0.577 0.87135 11.0000 20.20 0.8133 0.8147 1.460152 
848.7037 10.299 217.312 -0.25912 -0.19748 0.577 0.86685 11.0000 20.07 0.8364 0.8379 1.460865 
848.2891 10.165 216.027 -0.26120 -0.18996 0.580 0.87170 11.0000 20.20 0.8506 0.8520 1.461579 
847.8744 9.908 214.690 -0.25940 -0.17955 0.572 0.87550 11.0000 20.63 0.8705 0.8716 1.462294 
847.4597 10.731 213.616 -0.28118 -0.18693 0.586 0.85885 11.0000 20.67 0.8190 0.8201 1.463010 
847.0448 10.977 212.049 -0.29203 -0.18283 0.585 0.85477 11.0000 20.86 0.8096 0.8108 1.463726 
846.6298 11.296 211.307 -0.30226 -0.18382 0.583 0.85021 11.0000 21.03 0.7977 0.7988 1.464444 
846.2148 12.071 210.245 -0.32643 -0.19033 0.579 0.84308 11.0000 20.69 0.7613 0.7625 1.465162 
845.7997 11.992 209.199 -0.33054 -0.18473 0.583 0.85114 11.0000 21.01 0.7696 0.7708 1.465881 
845.3845 11.915 208.407 -0.33010 -0.17854 0.596 0.84970 11.0000 21.06 0.7808 0.7821 1.466601 
844.9692 11.774 207.613 -0.32870 -0.17194 0.586 0.85119 11.0000 21.11 0.7964 0.7978 1.467322 
844.5538 11.419 206.847 -0.32526 -0.16464 0.582 0.86566 11.0000 21.01 0.8157 0.8171 1.468044 
844.1383 11.523 205.996 -0.33421 -0.16297 0.587 0.87404 11.0000 21.18 0.8122 0.8138 1.468766 
843.7227 11.382 205.284 -0.33318 -0.15738 0.585 0.87817 11.0000 21.55 0.8255 0.8274 1.469490 
843.3071 11.814 204.515 -0.34420 -0.15697 0.577 0.86474 11.0000 21.52 0.8087 0.8106 1.470214 
842.8914 11.719 203.721 -0.34314 -0.15078 0.600 0.86453 11.0000 21.54 0.8219 0.8238 1.470939 
842.4755 11.684 203.123 -0.34236 -0.14619 0.599 0.86162 11.0000 21.64 0.8279 0.8299 1.471665 
842.0596 11.815 202.580 -0.34933 -0.14527 0.592 0.86469 11.0000 21.93 0.8171 0.8190 1.472392 
841.6436 11.807 201.723 -0.35219 -0.14032 0.581 0.86715 11.0000 21.96 0.8198 0.8215 1.473120 
841.2275 11.531 200.916 -0.34693 -0.13259 0.588 0.87238 11.0000 21.99 0.8406 0.8419 1.473849 
840.8113 11.327 200.242 -0.33948 -0.12519 0.593 0.86690 11.0000 22.18 0.8586 0.8599 1.474578 
840.3951 11.395 199.469 -0.34447 -0.12177 0.591 0.86961 11.0000 22.20 0.8592 0.8605 1.475308 
839.9787 11.336 198.705 -0.34638 -0.11728 0.588 0.87545 11.0000 22.19 0.8631 0.8647 1.476040 
839.5623 11.202 197.969 -0.34323 -0.11131 0.590 0.87523 11.0000 22.62 0.8739 0.8758 1.476772 
839.1457 11.456 197.048 -0.34850 -0.10687 0.598 0.86245 11.0000 22.43 0.8734 0.8753 1.477505 
838.7291 11.559 196.133 -0.35241 -0.10194 0.593 0.85934 11.0000 22.56 0.8734 0.8754 1.478239 
838.3124 11.658 195.244 -0.35587 -0.09698 0.600 0.85578 11.0000 22.74 0.8718 0.8740 1.478974 
837.8956 11.748 194.354 -0.36016 -0.09217 0.602 0.85520 11.0000 22.99 0.8724 0.8742 1.479709 
837.4787 11.847 193.522 -0.36751 -0.08838 0.598 0.86130 11.0000 22.95 0.8650 0.8667 1.480446 
837.0617 12.034 192.657 -0.37378 -0.08394 0.603 0.85773 11.0000 22.84 0.8641 0.8657 1.481183 
836.6447 12.056 191.891 -0.37860 -0.07972 0.600 0.86441 11.0000 22.97 0.8660 0.8678 1.481922 
836.2275 12.218 191.106 -0.38553 -0.07568 0.602 0.86470 11.0000 23.28 0.8619 0.8637 1.482661 
835.8102 12.283 190.223 -0.39082 -0.07048 0.598 0.86874 11.0000 23.59 0.8623 0.8642 1.483401 
835.3929 12.336 189.200 -0.39175 -0.06345 0.600 0.86392 11.0000 23.50 0.8641 0.8661 1.484142 
834.9755 12.442 188.351 -0.39678 -0.05824 0.603 0.86461 11.0000 23.54 0.8625 0.8644 1.484884 
834.5579 12.574 187.572 -0.40113 -0.05332 0.596 0.86198 11.0000 23.68 0.8612 0.8631 1.485627 
834.1403 12.664 186.632 -0.40202 -0.04674 0.594 0.85510 11.0000 23.88 0.8586 0.8606 1.486371 
833.7227 12.737 186.011 -0.40578 -0.04273 0.599 0.85641 11.0000 23.76 0.8606 0.8625 1.487115 
833.3049 12.801 185.395 -0.41050 -0.03877 0.606 0.86052 11.0000 24.14 0.8613 0.8633 1.487861 
832.8870 12.947 184.692 -0.41435 -0.03401 0.600 0.85639 11.0000 24.00 0.8596 0.8616 1.488608
