Repository: besselgeuse/Tesis

## Multilayer Ellipsometry & TMM Simulation API ☀️

Este codigo tiene el objetivo de fitear parametros elipsometricos de peliculas delgadas de materiales antirreflectantes usados en celdas solares. Para ello se usan principalmente dos librerias, tmm y pytorch. La primera se encarga del calculo de los coeficientes de fresnel de las peliculas usando el metodo de la matriz de transferencia, mientras que la segunda se encargar de encontrar el espesor y parametros de dispersión que mejor se ajustan a los datos experimentales usando su función autograd para disminuir la perdida, perdida que se definió usando el error cuadratico medio.

## 🚀 Características Clave
- **Cálculo Diferenciable:** Implementación del formalismo analítico de Fresnel y matrices de transferencia empleando tensores complejos en PyTorch (`complex128`) con optimización por gradiente (Autograd) y soporte para tecnologia CUDA.
- **Persistencia Escalable:** Almacenamiento transaccional de usuarios, límites de espesor (*bounds*) e historial de simulaciones optimizado mediante índices en MySQL.
- **Arquitectura Segura:** Flujo de autenticación completo utilizando el estándar OAuth2 con firma criptográfica de tokens JWT.

## 🛠️ Instalación y Despliegue

El proyecto está completamente dockerizado, de modo que no requiere configuraciones locales de bases de datos.

1. **Clonar el repositorio:**
   - entrar a la terminal
 - git clone -b APIS https://github.com/besselgeuse/Tesis.git
  - cd Tesis/ellipsometry_API
  - docker compose up --build
  - Entrar al http://localhost:8000 en el navegador
  - Listo!

## Modo de uso
- En la pestaña de stack optico se eligen las capas de materiales que conformaran la celda y sus correspondientes modelos de dispersión,en caso de no querer usar un modelo simplemente seleccionar estático.
- Es muy importante que el primer elemento siempre sea el aire y el ultimo un semiconductor como el Silicio, y que ambos sean estáticos.
- Si se elige el modelo de Bruggeman el parametro a ajuster es la fracción de aire que tiene el material.
- En la pestaña de parametros se puede ajustar el angulo de incidencia con el que fue medida la muestra, asi como los parametros de aprendizaje del autograd.
- Si bien tiene la opción de usar tecnologia CUDA en la versión dockerizada no está disponible puesto que se instaló una libreria de pytorch mas liviana que solo trabaja con la cpu.

## Archivos
En la pestaña de historial quedarán guardados los archivos con los parametros y datos ajustados para descargar en formato txt. Cada usuario tendra acceso unicamente a sus propias mediciones.

File: APIS/ellipsometry_API/Datos/Datos-08-7/meds/TiO2_recocido/TiO2_recocido_SiO2(T4).M1.txt (part 1 of 3)
## SPECTRUM TYPE:
LCE

## DATE:
08/07/2026

## COMMENTS:

## NUMBER OF SPECTRUM:
1

## ELLIPSOMETRIC CONFIGURATION:
0.00 ø :Modulator
+45.00 øAnalyser

## UNIT:
nm


# SPECTRUM:
1

# CAPTION:


# START TIME:
11:09:32

# END TIME:
11:09:32

# THETA ANGLE:
0.00 ø

# INCIDENCE ANGLE:
69.95 ø

# ACCUMULATION NUMBER:
28

# ELLIPSOMETRIC CONFIGURATION:
0.00 ø :Modulator
+45.00 øAnalyser

# INTEGRATION TIME:
8 ms

# FIRST POINT:
999.79 nm

# LAST POINT:
439.65 nm

# INCREMENT:
0.00 nm

# NUMBER OF POINTS:
1273

# DATA:
nm Psi Delta Ic Is Reflectance IcPrim IntegrationTime IntensityMax Polarization PolarizationGen eV 
999.7925 1.263 215.446 -2.42163 -1.72390 0.000 67.35753 8.0000 4.47 2.72014916104224768E18 1.43282648866420163E19 1.240099 
999.4089 1.263 215.446 -2.42163 -1.72390 0.552 67.35753 8.0000 4.47 2.529941895774208E18 1.3326355806552064E19 1.240575 
999.0253 1.263 215.446 -2.42163 -1.72390 0.361 67.35753 8.0000 4.53 2.41175484114875187E18 1.2703811223393665E19 1.241052 
998.6415 1.263 215.446 -2.42163 -1.72390 0.722 67.35753 8.0000 4.53 2.2769477061967872E18 1.19937202258968576E19 1.241529 
998.2578 1.263 215.446 -2.42163 -1.72390 0.154 67.35753 8.0000 4.56 2.12367386113946419E18 1.1186357633713963E19 1.242006 
997.8739 1.263 215.446 -2.42163 -1.72390 0.419 67.35753 8.0000 4.57 1.95008653875897958E18 1.02719938684507914E19 1.242484 
997.4900 1.263 215.446 -2.42163 -1.72390 -0.018 67.35753 8.0000 4.49 1.75433924671543706E18 9.24090374975966413E18 1.242962 
997.1060 1.263 215.446 -2.42163 -1.72390 -0.003 67.35753 8.0000 4.57 1.53458521779103334E18 8.08335934851383296E18 1.243440 
996.7219 1.263 215.446 -2.42163 -1.72390 -2.312 67.35753 8.0000 4.58 1.28897768476796518E18 6.78963273558654976E18 1.243920 
996.3377 1.263 215.446 -2.42163 -1.72390 -0.512 67.35753 8.0000 4.61 1.01567008658685952E18 5.34999708136269414E18 1.244399 
995.9535 1.263 215.446 -2.42163 -1.72390 -0.254 67.35753 8.0000 4.51 716509121746042880.0000 3.77417976521320038E18 1.244879 
995.5692 1.263 215.446 -2.42163 -1.72390 0.668 67.35753 8.0000 4.65 393341316945149952.0000 2.07190789163109581E18 1.245360 
995.1848 1.263 215.446 -2.42163 -1.72390 -0.449 67.35753 8.0000 4.65 51706840693604352.0000 272363495649968128.0000 1.245841 
994.8003 1.263 215.446 -2.42163 -1.72390 0.012 67.35754 8.0000 4.63 295467670923378688.0000 1.55636269484657869E18 1.246322 
994.4158 1.263 215.446 -2.42163 -1.72390 0.008 67.35753 8.0000 4.59 629715460555800576.0000 3.31699815745952154E18 1.246804 
994.0311 25.260 147.315 -0.37345 0.23961 0.007 0.36551 8.0000 4.59 0.5656 0.7448 1.247287 
993.6464 23.719 129.711 -0.23445 0.28229 0.339 0.33698 8.0000 4.67 0.5485 0.7527 1.247770 
993.2617 35.665 98.515 -0.04738 0.31649 0.672 0.10814 8.0000 4.67 0.5278 0.7615 1.248253 
992.8768 50.448 95.721 -0.03750 0.37432 -0.172 -0.07242 8.0000 4.61 0.5434 0.7600 1.248737 
992.4919 51.110 21.653 0.20374 0.08088 0.132 -0.04748 8.0000 4.59 0.5817 0.7530 1.249221 
992.1069 25.818 88.191 0.00858 0.27180 -4.423 0.21526 8.0000 4.64 0.5701 0.6604 1.249706 
991.7218 13.425 79.580 0.05103 0.27750 -0.573 0.55736 8.0000 4.66 0.6778 0.7092 1.250191 
991.3367 12.962 61.839 0.13265 0.24779 0.166 0.57820 8.0000 4.76 0.7043 0.7436 1.250677 
990.9514 16.922 49.920 0.26962 0.32041 0.736 0.62450 8.0000 4.72 0.8341 0.8811 1.251163 
990.5661 9.600 54.721 0.15828 0.22372 7.016 0.78693 8.0000 4.68 0.8272 0.8643 1.251650 
990.1807 7.550 44.112 0.15729 0.15249 -12.590 0.81194 8.0000 4.71 0.7569 0.8138 1.252137 
989.7953 4.394 80.201 0.02259 0.13079 -0.259 0.85861 8.0000 4.72 0.7417 0.7996 1.252625 
989.4097 7.069 73.464 0.06940 0.23374 -1.101 0.96796 8.0000 4.80 0.7604 0.8259 1.253113 
989.0241 9.013 78.652 0.06177 0.30779 0.659 0.96467 8.0000 4.73 0.7758 0.8548 1.253601 
988.6384 16.301 82.614 0.05434 0.41921 0.922 0.66092 8.0000 4.71 0.7119 0.7828 1.254090 
988.2526 13.328 62.149 0.19703 0.37290 15.240 0.84017 8.0000 4.76 0.7404 0.8217 1.254580 
987.8668 15.046 54.843 0.26945 0.38258 0.618 0.80752 8.0000 4.72 0.7373 0.8298 1.255070 
987.4809 9.904 59.315 0.18667 0.31458 -2202.033 1.01564 8.0000 4.74 0.7377 0.7870 1.255560 
987.0949 9.442 64.408 0.15813 0.33016 0.787 1.07022 8.0000 4.74 0.7071 0.7259 1.256051 
986.7088 7.010 61.890 0.11621 0.21754 0.626 0.98770 8.0000 4.75 0.7305 0.7458 1.256543 
986.3226 5.511 78.442 0.03575 0.17480 -1.239 0.91608 8.0000 4.70 0.7840 0.7975 1.257035 
985.9364 8.418 61.626 0.11784 0.21818 -4.478 0.81947 8.0000 4.71 0.8492 0.8752 1.257527 
985.5501 8.766 57.502 0.13051 0.20487 42.532 0.76893 8.0000 4.70 0.9294 1.0012 1.258020 
985.1638 14.560 52.510 0.21236 0.27685 -1.076 0.62634 8.0000 4.72 0.9747 1.0918 1.258513 
984.7773 18.923 50.676 0.27087 0.33066 0.522 0.55014 8.0000 4.76 1.0045 1.1269 1.259007 
984.3907 20.465 42.825 0.40046 0.37115 -0.444 0.62966 8.0000 4.78 0.9933 1.1130 1.259502 
984.0041 13.589 50.893 0.19628 0.24146 -0.465 0.60607 8.0000 4.79 0.8251 0.9231 1.259997 
983.6174 5.007 99.201 -0.01742 0.10751 0.341 0.61683 8.0000 4.83 0.6638 0.7757 1.260492 
983.2307 5.923 3.192 0.15130 0.00844 0.349 0.72249 8.0000 4.86 0.6470 0.7286 1.260988 
982.8438 6.129 320.828 0.14491 -0.11807 0.297 0.86031 8.0000 4.85 0.7748 0.8259 1.261484 
982.4569 18.271 0.910 0.57091 0.00906 0.285 0.77046 8.0000 4.78 0.8184 0.9477 1.261981 
982.0699 15.503 13.676 0.35559 0.08653 -1.225 0.60894 8.0000 4.89 0.7044 0.8070 1.262478 
981.6828 21.132 49.417 0.23291 0.27190 -0.007 0.39394 8.0000 4.87 0.6813 0.7465 1.262976 
981.2957 6.922 75.262 0.02666 0.10134 -0.003 0.42523 8.0000 4.84 0.6836 0.7816 1.263474 
980.9084 36.649 96.914 -0.08188 0.67524 0.002 0.20409 8.0000 4.83 0.7386 0.8508 1.263973 
980.5211 45.948 99.322 -0.23543 1.43420 0.004 -0.04813 8.0000 4.81 0.8551 0.9281 1.264472 
980.1337 42.842 103.575 -0.33636 1.39297 -0.001 0.10813 8.0000 4.90 0.8506 0.9470 1.264972 
979.7463 40.650 105.867 -0.40237 1.41562 -0.001 0.22519 8.0000 4.73 0.8461 0.9897 1.265472 
979.3587 43.626 106.247 -0.62833 2.15609 3.968 0.10779 8.0000 4.80 0.9129 0.9825 1.265973 
978.9711 36.567 142.505 -0.72787 0.55842 2.690 0.27812 8.0000 4.80 0.7556 0.9230 1.266474 
978.5834 28.608 178.412 -0.57326 0.01589 0.849 0.36937 8.0000 4.74 0.6922 0.9809 1.266976 
978.1956 23.433 216.179 -0.43261 -0.31638 3.162 0.50216 8.0000 4.75 0.6930 1.0786 1.267478 
977.8077 21.887 230.045 -0.34687 -0.41405 -1.263 0.56376 8.0000 4.80 0.8134 1.1762 1.267981 
977.4199 22.900 231.749 -0.38807 -0.49224 1.446 0.60953 8.0000 4.80 1.0541 1.3075 1.268484 
977.0319 18.194 170.308 -0.41497 0.07087 1.030 0.57123 8.0000 4.81 0.9773 1.2030 1.268988 
976.6437 17.250 152.989 -0.36718 0.18718 0.528 0.59967 8.0000 4.77 0.9139 1.2092 1.269493 
976.2556 12.472 137.066 -0.22662 0.21085 -3.921 0.66553 8.0000 4.74 0.9516 1.1446 1.269997 
975.8674 11.905 69.391 0.12805 0.34051 0.551 0.82442 8.0000 4.80 0.9459 1.0231 1.270502 
975.4790 19.099 78.122 0.12513 0.59489 0.455 0.77256 8.0000 4.84 0.9836 1.0550 1.271008 
975.0906 21.151 38.207 0.45783 0.36037 -0.756 0.64027 8.0000 4.75 0.9609 1.0150 1.271515 
974.7021 17.147 56.950 0.24402 0.37504 -9.272 0.65605 8.0000 4.78 0.9084 0.9627 1.272021 
974.3136 15.342 57.463 0.21803 0.34176 0.507 0.68320 8.0000 4.70 0.8293 0.8693 1.272529 
973.9250 15.459 53.535 0.22622 0.30611 0.012 0.63552 8.0000 4.77 0.7260 0.7574 1.273036 
973.5363 15.296 49.442 0.21339 0.24933 0.023 0.55508 8.0000 4.76 0.6498 0.6725 1.273545 
973.1475 16.792 51.797 0.15448 0.19629 -2.196 0.37618 8.0000 4.69 0.5359 0.5545 1.274053 
972.7586 7.457 98.531 -0.01409 0.09396 -1.068 0.35673 8.0000 4.75 0.5249 0.5527 1.274563 
972.3697 13.242 121.490 -0.05325 0.08692 -0.422 0.20460 8.0000 4.76 0.5106 0.5439 1.275073 
971.9807 52.663 92.620 -0.00583 0.12749 -0.220 -0.03498 8.0000 4.74 0.5074 0.5444 1.275583 
971.5916 62.150 66.018 0.08786 0.19750 -0.362 -0.14745 8.0000 4.75 0.5599 0.5915 1.276094 
971.2024 70.451 51.137 0.14736 0.18287 0.162 -0.28900 8.0000 4.81 0.6987 0.7319 1.276605 
970.8131 79.182 45.436 0.13642 0.13851 0.021 -0.49013 8.0000 4.73 0.7950 0.8242 1.277117 
970.4238 80.568 32.793 0.14580 0.09393 0.008 -0.50758 8.0000 4.72 0.8152 0.8416 1.277629 
970.0344 70.169 329.795 0.44043 -0.25639 0.005 -0.61467 8.0000 4.85 0.8810 0.9231 1.278142 
969.6449 59.399 38.622 0.25790 0.20604 0.003 -0.18145 8.0000 4.76 0.8671 0.8871 1.278656 
969.2553 40.283 76.579 0.13028 0.54595 0.001 0.09325 8.0000 4.76 0.9799 1.0245 1.279170 
968.8657 32.138 88.257 0.02486 0.81699 -0.797 0.39378 8.0000 4.76 1.1181 1.2020 1.279684 
968.4760 31.671 95.653 -0.09902 1.00047 0.469 0.50472 8.0000 4.77 1.2264 1.3448 1.280199 
968.0861 29.448 96.561 -0.12924 1.12368 0.151 0.68240 8.0000 4.90 1.2806 1.4151 1.280714 
967.6962 25.616 94.773 -0.08864 1.06163 -0.408 0.85559 8.0000 4.86 1.3257 1.4397 1.281230 
967.3063 26.808 90.091 -0.00143 0.90074 0.476 0.66370 8.0000 4.84 1.2848 1.3342 1.281747 
966.9163 23.355 85.423 0.04973 0.62124 0.519 0.58711 8.0000 4.84 1.0485 1.0989 1.282264 
966.5261 11.940 54.554 0.14170 0.19905 -2.237 0.55191 8.0000 4.83 0.9446 1.0596 1.282782 
966.1359 26.478 310.466 0.53893 -0.63176 0.435 0.62676 8.0000 4.71 0.7312 0.8800 1.283300 
965.7457 14.254 342.949 0.61391 -0.18830 -0.276 1.18225 8.0000 4.74 0.7486 0.9854 1.283818 
965.3553 28.313 308.575 1.41935 -1.77959 0.448 1.49944 8.0000 4.84 0.6989 1.0594 1.284337 
964.9649 35.121 95.450 -0.19780 2.07303 4.078 0.74801 8.0000 4.91 0.8967 1.3529 1.284857 
964.5743 22.792 76.920 0.25525 1.09856 0.834 1.10509 8.0000 4.84 1.1340 1.6465 1.285377 
964.1838 16.568 76.528 0.22353 0.93307 -0.128 1.46975 8.0000 4.80 1.2044 1.7511 1.285898 
963.7931 10.500 88.623 0.04490 1.86761 0.468 4.86686 8.0000 4.87 1.0367 1.5598 1.286419 
963.4023 81.376 356.123 0.45785 -0.03103 0.046 -1.47804 8.0000 4.88 0.7591 1.1921 1.286941 
963.0115 63.466 20.524 0.59673 0.22339 0.468 -0.47895 8.0000 4.96 0.6548 1.0523 1.287463 
962.6207 34.288 24.809 0.15178 0.07016 0.580 0.06561 8.0000 4.98 0.6344 0.8591 1.287986 
962.2297 5.103 321.822 0.06309 -0.04960 0.493 0.44574 8.0000 4.99 0.6476 0.6969 1.288509 
961.8386 5.782 351.629 0.14764 -0.02173 0.462 0.72938 8.0000 4.95 0.8107 1.0415 1.289033 
961.4474 7.834 244.022 -0.09549 -0.19599 0.483 0.77724 8.0000 5.09 0.7516 0.9652 1.289558 
961.0562 7.978 237.327 -0.15200 -0.23700 0.521 0.98475 8.0000 4.99 0.8374 1.1114 1.290083 
960.6649 11.525 232.642 -0.21691 -0.28414 0.008 0.84010 8.0000 5.07 0.7342 0.9674 1.290608 
960.2736 14.164 228.033 -0.29626 -0.32941 0.008 0.82188 8.0000 5.06 0.6548 0.7823 1.291134 
959.8821 7.680 247.261 -0.06543 -0.15612 0.353 0.61624 8.0000 5.04 0.5790 0.6232 1.291661 
959.4905 11.048 21.529 0.18263 0.07204 0.534 0.48357 8.0000 5.05 0.5697 0.5980 1.292188 
959.0989 28.547 27.219 0.52568 0.27039 0.427 0.38252 8.0000 5.18 0.5791 0.7334 1.292715 
958.7073 13.091 7.459 0.16842 0.02205 0.785 0.34548 8.0000 5.16 0.5363 0.6961 1.293243 
958.3155 15.133 25.827 0.19408 0.09393 -7.666 0.36949 8.0000 5.15 0.5299 0.5714 1.293772 
957.9236 16.637 23.890 0.23501 0.10409 0.497 0.39168 8.0000 5.08 0.5575 0.5699 1.294301 
957.5317 10.105 30.589 0.14849 0.08778 -46.585 0.46858 8.0000 5.15 0.6047 0.6154 1.294831 
957.1396 6.163 32.995 0.11193 0.07268 0.483 0.61079 8.0000 5.10 0.7367 0.7571 1.295362 
956.7476 4.956 33.156 0.10333 0.06751 -1.155 0.70638 8.0000 5.28 0.7657 0.7746 1.295892 
956.3554 2.188 43.490 0.04550 0.04316 0.632 0.81960 8.0000 5.46 0.7717 0.7783 1.296424 
955.9632 6.946 65.251 0.08465 0.18364 -0.004 0.81764 8.0000 5.48 0.8126 0.8258 1.296956 
955.5709 5.578 355.632 0.18130 -0.01385 -0.003 0.92209 8.0000 5.41 0.8985 0.9131 1.297488 
955.1784 6.124 305.714 0.09873 -0.13732 -0.003 0.77904 8.0000 5.44 0.7204 0.7421 1.298021 
954.7859 10.610 272.211 0.00919 -0.23795 0.526 0.61331 8.0000 5.53 0.6241 0.7254 1.298555 
954.3934 19.364 260.517 -0.05469 -0.32740 4.125 0.41390 8.0000 5.44 0.6022 0.7724 1.299089 
954.0007 27.359 254.887 -0.09430 -0.34919 0.515 0.25592 8.0000 5.49 0.6047 0.8152 1.299624 
953.6080 13.301 256.910 -0.04438 -0.19086 0.538 0.39125 8.0000 5.65 0.6928 0.9159 1.300159 
953.2152 20.022 269.876 -0.00038 -0.17676 -0.427 0.21032 8.0000 5.71 0.5464 0.7468 1.300695 
952.8223 24.794 278.312 0.02323 -0.15900 0.407 0.13681 8.0000 5.68 0.5089 0.6671 1.301231 
952.4293 17.027 315.544 0.11119 -0.10910 0.477 0.23047 8.0000 5.76 0.5484 0.6972 1.301768 
952.0363 19.459 8.651 0.27690 0.04213 0.628 0.34690 8.0000 5.80 0.6426 1.3736 1.302305 
951.6432 18.835 332.902 0.46637 -0.23863 0.487 0.67853 8.0000 5.98 0.7654 0.8859 1.302843 
951.2499 14.294 318.085 0.24133 -0.21665 1.251 0.59513 8.0000 5.79 0.6384 0.9981 1.303382 
950.8567 46.766 266.323 -0.02955 -0.45973 1.587 -0.02843 8.0000 5.87 0.5473 1.1697 1.303921 
950.4633 9.548 318.956 0.22337 -0.19447 0.435 0.85548 8.0000 5.92 0.6550 1.3550 1.304461 
950.0699 9.004 347.486 0.32950 -0.07313 -0.094 1.03833 8.0000 6.05 1.0398 1.6188 1.305001 
949.6763 9.841 355.229 0.37634 -0.03141 -0.045 1.05576 8.0000 6.15 1.4470 1.7114 1.305542 
949.2827 11.788 355.081 0.43848 -0.03774 -0.034 1.00854 8.0000 6.26 1.1609 1.6201 1.306083 
948.8890 9.962 349.413 0.35560 -0.06646 -0.060 0.99810 8.0000 6.39 1.2051 1.7327 1.306625 
948.4953 8.260 3.059 0.29844 0.01595 0.004 1.00767 8.0000 6.45 1.3512 1.8882 1.307167 
948.1014 4.977 6.362 0.17959 0.02002 0.145 1.02955 8.0000 6.53 1.3399 1.9154 1.307710 
947.7075 6.834 21.683 0.21220 0.08437 0.320 0.93901 8.0000 6.51 1.4730 2.1095 1.308254 
947.3135 9.553 20.280 0.29687 0.10970 0.517 0.91364 8.0000 6.32 1.1248 1.8566 1.308798 
946.9194 15.905 12.707 0.45651 0.10294 0.093 0.75446 8.0000 6.45 0.7163 1.6942 1.309343 
946.5253 9.696 9.304 0.42117 0.06900 0.046 1.21246 8.0000 6.53 1.1689 1.9494 1.309888 
946.1310 11.534 38.474 0.44950 0.35721 0.509 1.34814 8.0000 6.86 1.2083 1.9314 1.310434 
945.7367 16.347 348.712 0.53122 -0.10604 0.524 0.84399 8.0000 6.74 0.7824 1.4939 1.310980 
945.3423 59.234 321.334 1.87535 -1.50059 0.495 -1.30231 8.0000 6.93 0.8128 1.2085 1.311527 
944.9478 18.228 127.653 -11.69839 15.16148 0.073 25.92128 8.0000 7.11 1.1791 1.7646 1.312074 
944.5532 17.358 121.612 -4.80555 7.80769 0.414 13.23243 8.0000 7.01 1.2678 1.8503 1.312623 
944.1586 17.410 118.469 -299.54602 552.41510 -1.215 903.45868 8.0000 7.05 1.2600 1.8934 1.313171 
943.7639 69.707 299.813 0.71223 -1.24296 1.248 -1.67225 8.0000 7.17 1.1581 1.9491 1.313720 
943.3691 67.766 316.401 1.28132 -1.22016 0.853 -1.80248 8.0000 7.24 0.9652 1.7533 1.314270 
942.9742 39.990 327.072 0.66750 -0.43228 0.909 0.14050 8.0000 7.35 0.7145 1.2314 1.314821 
942.5792 9.089 356.687 0.33219 -0.01923 0.488 1.01341 8.0000 7.46 0.7027 0.7733 1.315372 
942.1841 7.805 56.332 0.16351 0.24547 -0.693 1.05564 8.0000 7.51 0.8455 1.0601 1.315923 
941.7890 5.853 277.806 0.02356 -0.17185 -0.649 0.83720 8.0000 7.69 0.7365 0.7632 1.316475 
941.3938 10.640 241.614 -0.15326 -0.28361 -18.039 0.82771 8.0000 7.74 0.6803 0.7768 1.317028 
940.9985 16.142 223.416 -0.32007 -0.30285 0.272 0.69745 8.0000 7.86 0.6736 0.7371 1.317581 
940.6031 12.642 211.731 -0.32920 -0.20357 -3.284 0.81939 8.0000 7.88 0.6646 0.7456 1.318135 
940.2077 13.509 197.659 -0.37948 -0.12081 1.423 0.78101 8.0000 7.99 0.6611 0.7624 1.318689 
939.8122 14.195 184.754 -0.43058 -0.03581 1.614 0.79944 8.0000 8.11 0.6691 0.7766 1.319244 
939.4166 11.745 171.980 -0.38753 0.05460 0.773 0.90053 8.0000 8.13 0.7527 0.8571 1.319800 
939.0209 9.061 185.000 -0.28232 -0.02470 -2.446 0.86590 8.0000 8.09 0.7746 0.8920 1.320356 
938.6251 11.204 185.946 -0.33557 -0.03495 0.641 0.81821 8.0000 8.18 0.7696 0.8632 1.320913 
938.2292 10.979 177.438 -0.29905 0.01338 0.494 0.74247 8.0000 8.43 0.7213 0.7728 1.321470 
937.8333 6.112 199.620 -0.18395 -0.06557 0.490 0.90144 8.0000 8.43 0.8328 0.8914 1.322028 
937.4373 3.187 173.475 -0.10773 0.01232 -1.336 0.97072 8.0000 8.75 0.6368 1.1735 1.322586 
937.0412 10.938 309.867 0.20829 -0.24940 5.345 0.80929 8.0000 8.70 0.7109 0.7927 1.323146 
936.6450 10.103 277.201 0.03578 -0.28322 0.539 0.77563 8.0000 8.69 1.0411 1.4939 1.323705 
936.2487 9.926 280.420 0.05507 -0.29949 0.485 0.84342 8.0000 8.87 1.4159 2.1984 1.324266 
935.8524 10.948 280.730 0.05831 -0.30772 0.389 0.77922 8.0000 9.00 1.5414 2.5977 1.324826 
935.4560 11.676 279.347 0.05102 -0.30995 0.529 0.72752 8.0000 9.17 1.4936 2.6766 1.325388 
935.0594 11.212 276.528 0.03306 -0.28893 -0.162 0.70474 8.0000 9.33 1.4126 2.5570 1.325950 
934.6629 7.093 262.697 -0.02849 -0.22231 -0.025 0.88669 8.0000 9.35 1.4085 2.2109 1.326512 
934.2662 4.587 274.216 0.00873 -0.11841 0.518 0.73517 8.0000 9.32 1.0271 1.5826 1.327076 
933.8694 16.336 281.041 0.03457 -0.17717 0.679 0.28149 8.0000 9.56 0.8675 1.4442 1.327640 
933.4727 2.710 255.619 -0.04858 -0.18948 -1.469 2.06129 8.0000 9.63 1.4981 2.5682 1.328204 
933.0757 2.907 138.595 -0.29839 0.26311 -0.479 3.90738 8.0000 9.71 1.5804 2.7157 1.328769 
932.6787 8.850 133.726 -1.05149 1.09933 0.517 4.76663 8.0000 9.95 1.4916 2.6404 1.329334 
932.2817 78.804 325.746 6.09928 -4.15355 14.594 -17.91061 8.0000 9.94 1.1279 2.1569 1.329901 
931.8845 85.316 336.656 2.78808 -1.20328 0.122 -18.40697 8.0000 10.02 1.0873 2.1902 1.330467 
931.4873 84.478 34.123 0.46824 0.31730 -62.524 -2.89794 8.0000 10.03 0.8776 1.8009 1.331035 
931.0900 28.532 88.314 0.00991 0.33657 0.148 0.21813 8.0000 10.31 0.6495 1.2803 1.331603 
930.6926 7.151 117.185 -0.12271 0.23892 0.542 1.05355 8.0000 10.38 0.7160 0.9194 1.332171 
930.2951 9.578 98.775 -0.04557 0.29522 -2.084 0.85988 8.0000 10.44 0.7002 0.8704 1.332740 
929.8975 7.720 115.218 -0.09605 0.20394 0.021 0.81623 8.0000 10.62 0.6797 0.8504 1.333310 
929.4999 5.027 89.219 0.00208 0.15239 3.132 0.85964 8.0000 10.84 0.7056 0.7632 1.333881 
929.1022 3.379 32.005 0.10973 0.06858 3.686 1.09202 8.0000 11.16 0.7212 0.7622 1.334452 
928.7043 6.141 334.692 0.20419 -0.09656 0.646 1.03745 8.0000 10.96 0.9331 0.9639 1.335023 
928.3065 4.234 356.142 0.14334 -0.00967 2.549 0.96489 8.0000 11.04 1.0586 1.1019 1.335595 
927.9085 4.590 359.336 0.17074 -0.00198 0.578 1.05652 8.0000 11.13 1.1730 1.2458 1.336168 
927.5104 4.638 359.836 0.16621 -0.00048 0.192 1.01773 8.0000 11.38 1.1545 1.2544 1.336742 
927.1123 4.835 352.069 0.16291 -0.02269 0.076 0.96541 8.0000 11.35 1.0294 1.1771 1.337316 
926.7141 4.720 355.948 0.14863 -0.01053 0.014 0.89627 8.0000 11.38 0.9002 1.0655 1.337890 
926.3158 3.288 32.805 0.07838 0.05053 0.335 0.80903 8.0000 11.52 0.8291 0.9508 1.338466 
925.9174 1.858 95.793 -0.00473 0.04661 0.245 0.72153 8.0000 11.67 0.7397 0.7873 1.339042 
925.5190 3.142 75.194 0.02188 0.08277 -0.079 0.77740 8.0000 11.75 0.6231 0.6626 1.339618 
925.1204 7.655 107.446 -0.06423 0.20438 -0.033 0.78260 8.0000 11.95 0.5841 0.6679 1.340195 
924.7218 5.749 87.999 0.00399 0.11416 -0.020 0.56150 8.0000 11.77 0.5888 0.6455 1.340773 
924.3231 5.825 89.737 0.00051 0.11202 -0.011 0.54333 8.0000 11.98 0.5837 0.6155 1.341351 
923.9243 1.595 84.020 0.00400 0.03817 0.681 0.68873 8.0000 12.19 0.5840 0.6844 1.341930 
923.5255 1.529 262.907 -0.00515 -0.04137 0.580 0.78018 8.0000 12.46 0.6471 0.6898 1.342510 
923.1265 29.992 158.851 -8.47699 3.27935 0.030 5.25088 8.0000 12.18 1.0002 2.7211 1.343090 
922.7275 5.469 316.113 0.12272 -0.11804 0.019 0.88109 8.0000 12.56 1.0652 1.3774 1.343671 
922.3283 15.075 330.124 0.39496 -0.22689 0.622 0.78417 8.0000 12.59 1.9010 3.5923 1.344252 
921.9291 16.402 329.799 0.42971 -0.25011 0.000 0.77140 8.0000 12.81 2.8365 5.5125 1.344834 
921.5298 17.392 330.547 0.45778 -0.25851 0.000 0.75688 8.0000 12.84 3.3263 6.6118 1.345417 
921.1305 17.110 330.084 0.44922 -0.25848 0.000 0.76208 8.0000 12.63 3.5542 7.0209 1.346000 
920.7311 17.908 330.379 0.45902 -0.26099 0.000 0.73170 8.0000 12.90 3.2663 6.5388 1.346584 
920.3315 17.392 330.441 0.43701 -0.24784 0.000 0.72327 8.0000 13.29 2.7180 5.3918 1.347169 
919.9319 13.721 329.467 0.34107 -0.20117 0.000 0.76252 8.0000 13.16 2.0376 3.6192 1.347754 
919.5322 3.583 317.193 0.08043 -0.07450 0.845 0.87202 8.0000 13.00 1.1823 1.4083 1.348340 
919.1324 26.856 154.278 -2.85632 1.37603 0.617 2.32785 8.0000 13.49 0.9959 2.7359 1.348926 
918.7326 1.106 158.022 -0.03084 0.01244 2.462 0.86063 8.0000 13.33 0.7746 0.8129 1.349513 
918.3326 10.799 114.523 -0.06933 0.15196 -3.216 0.42191 8.0000 13.68 1.6154 1.9292 1.350101 
917.9326 4.333 296.226 0.07646 -0.15521 0.679 1.13530 8.0000 13.66 0.6002 0.6765 1.350689 
917.5325 51.949 117.353 -0.18841 0.36421 1.224 -0.10147 8.0000 13.52 1.5294 1.9617 1.351278 
917.1323 47.180 112.265 -0.13208 0.32259 1.027 -0.02658 8.0000 13.68 2.3372 3.0510 1.351868 
916.7321 47.033 113.541 -0.13657 0.31347 2.495 -0.02430 8.0000 13.94 2.7970 3.6968 1.352458 
916.3317 53.750 111.744 -0.12951 0.32471 51.380 -0.11022 8.0000 14.04 2.8683 3.8217 1.353049 
915.9313 61.107 111.119 -0.13879 0.35934 0.694 -0.24271 8.0000 14.02 2.6192 3.5127 1.353641 
915.5308 68.616 110.138 -0.15614 0.42579 1.474 -0.49031 8.0000 14.27 2.1160 2.8358 1.354233 
915.1302 74.610 112.895 -0.29520 0.69900 0.687 -1.27384 8.0000 14.42 1.3642 1.8022 1.354826 
914.7295 4.209 298.090 0.09620 -0.18024 0.001 1.38067 8.0000 14.29 0.7323 0.7840 1.355419 
914.3287 8.823 112.196 -0.05444 0.13342 0.003 0.45301 8.0000 14.30 1.6915 2.0283 1.356013 
913.9279 0.698 351.993 0.01832 -0.00258 -0.006 0.75896 8.0000 14.43 0.6247 0.6866 1.356608 
913.5270 1.364 196.211 -0.03773 -0.01097 -0.009 0.82447 8.0000 14.55 0.6311 0.6779 1.357203 
913.1259 1.041 51.506 0.02026 0.02547 0.657 0.89505 8.0000 14.72 0.6819 0.7232 1.357799 
912.7249 2.647 17.662 0.08950 0.02850 0.000 1.01375 8.0000 14.51 0.7773 0.8621 1.358396 
912.3237 3.988 6.885 0.14741 0.01780 0.707 1.05987 8.0000 14.74 0.8232 0.9548 1.358993 
911.9224 17.279 353.690 1.16021 -0.12829 -0.140 1.69479 8.0000 15.09 0.9640 1.2864 1.359591 
911.5211 13.461 155.090 -0.28172 0.13083 -0.138 0.61168 8.0000 15.21 0.6284 0.8661 1.360190 
911.1196 29.871 160.712 -0.54566 0.19096 0.079 0.33726 8.0000 15.36 0.8609 1.0402 1.360789 
910.7181 31.322 186.637 -0.62782 -0.07305 0.029 0.32700 8.0000 15.32 1.1815 1.5689 1.361389 
910.3165 38.068 133.046 -0.60652 0.64937 0.049 0.21930 8.0000 15.37 1.4950 2.0176 1.361990 
909.9149 42.582 143.375 -1.93500 1.43837 -0.031 0.20398 8.0000 15.29 2.4682 3.0263 1.362591 
909.5131 44.553 98.655 -0.15232 1.00068 0.002 0.01580 8.0000 15.17 1.7401 2.3430 1.363193 
909.1113 47.383 24.141 1.48706 0.66646 0.002 -0.13589 8.0000 15.30 2.1859 2.6553 1.363795 
908.7093 45.964 6.356 3.04448 0.33912 0.001 -0.10316 8.0000 15.55 2.9430 3.3665 1.364399 
908.3073 45.112 4.164 5.16109 0.37577 0.000 -0.02030 8.0000 15.37 3.5310 3.9895 1.365003 
907.9052 44.828 3.256 10.82361 0.61569 0.001 0.06509 8.0000 15.59 3.8109 4.2986 1.365607 
907.5031 52.893 4.358 7.82718 0.59652 -0.740 -2.21931 8.0000 15.65 3.4493 3.7865 1.366212 
907.1008 39.218 5.717 4.15934 0.41639 -0.002 0.85536 8.0000 15.63 2.7047 2.9378 1.366818 
906.6984 32.561 300.096 2.40322 -4.14638 -0.002 2.22232 8.0000 15.62 5.0169 10.7960 1.367425 
906.2960 5.240 38.876 0.44283 0.35701 -0.030 3.07479 8.0000 15.69 2.6484 2.7369 1.368032 
905.8935 22.928 125.221 -2.45558 3.47833 -0.189 4.13244 8.0000 15.90 3.5496 6.0922 1.368640 
905.4909 26.734 90.200 -0.02088 5.98592 0.006 4.43450 8.0000 15.82 3.9910 8.8207 1.369248 
905.0883 29.034 89.797 0.02102 5.93085 3.538 3.69620 8.0000 15.95 4.4216 10.4432 1.369857 
904.6855 31.717 217.883 -0.45541 -0.35432 0.450 0.28852 8.0000 16.41 13.8159 19.9755 1.370467 
904.2826 24.991 109.785 -0.32964 0.91638 -0.003 0.81766 8.0000 16.21 6.3270 12.5156 1.371078 
903.8797 20.586 155.428 -0.40101 0.18336 -0.002 0.50419 8.0000 16.55 18.8254 24.8550 1.371689 
903.4767 22.433 158.564 -0.40903 0.16060 0.755 0.44149 8.0000 16.52 28.0873 35.8915 1.372301 
903.0736 21.220 160.386 -0.41008 0.14614 0.103 0.47609 8.0000 16.49 34.4782 43.3927 1.372913 
902.6704 21.485 159.663 -0.41169 0.15259 0.008 0.47132 8.0000 16.55 36.4042 45.9469 1.373527 
902.2672 21.988 156.592 -0.41220 0.17844 0.001 0.46553 8.0000 16.58 34.2868 43.6959 1.374140 
901.8638 22.790 152.328 -0.41271 0.21642 5.511 0.45667 8.0000 16.68 28.1037 36.8178 1.374755 
901.4604 25.102 139.589 -0.41192 0.35071 -0.022 0.45066 8.0000 16.59 18.3838 26.1696 1.375370 
901.0569 37.106 103.668 -0.35835 1.47357 -0.012 0.42878 8.0000 16.83 6.6482 15.2933 1.375986 
900.6533 25.500 225.696 -0.42979 -0.44037 -0.647 0.49830 8.0000 16.71 14.6336 20.8885 1.376603 
900.2496 39.516 89.628 0.03088 4.76102 -0.146 0.92264 8.0000 16.85 3.0147 7.6799 1.377220 
899.8458 24.803 288.399 1.40194 -4.21468 0.105 3.77952 8.0000 16.60 1.3571 3.8666 1.377838 
899.4420 71.035 202.144 -3.03600 -1.23548 0.138 -4.20579 8.0000 16.90 1.2908 3.1541 1.378457 
899.0380 68.688 200.953 -1.92875 -0.73856 -0.254 -2.24415 8.0000 17.00 1.5574 3.7792 1.379076 
898.6340 67.694 203.564 -1.71396 -0.74752 0.068 -1.89533 8.0000 17.04 1.6943 4.0099 1.379696 
898.2299 67.101 180.730 -1.82544 -0.02326 -0.400 -1.77546 8.0000 16.98 1.6491 3.8785 1.380317 
897.8257 72.300 213.271 -3.18826 -2.09199 -0.357 -5.36567 8.0000 17.18 1.3721 3.1532 1.380938 
897.4214 15.420 81.916 0.21971 1.54694 0.134 2.61690 8.0000 17.49 1.2917 2.2354 1.381560 
897.0171 19.386 115.212 -0.37654 0.79974 0.013 1.10050 8.0000 17.25 1.5162 1.8452 1.382183 
896.6127 25.792 137.353 -0.54572 0.50264 0.010 0.58837 8.0000 17.06 2.0079 2.8430 1.382807 
896.2081 22.950 119.493 -0.46721 0.82603 0.005 0.91965 8.0000 17.20 1.7556 2.0460 1.383431 
895.8035 22.976 119.344 -0.44520 0.79189 0.006 0.87874 8.0000 17.10 1.7319 2.1367 1.384056 
895.3989 22.838 118.974 -0.42066 0.75969 0.003 0.84812 8.0000 17.19 1.4371 1.9509 1.384681 
894.9941 20.182 118.377 -0.32313 0.59820 12.451 0.79991 8.0000 17.41 1.1958 1.8009 1.385307 
894.5892 11.710 117.728 -0.16181 0.30784 0.731 0.80292 8.0000 17.74 0.8746 1.5800 1.385934 
894.1843 8.362 292.861 0.10814 -0.25649 0.000 0.92641 8.0000 17.34 0.7944 1.3681 1.386562 
893.7792 6.272 126.117 -0.11273 0.15450 0.003 0.85958 8.0000 17.43 0.8052 1.4674 1.387190 
893.3741 3.012 103.038 -0.02179 0.09410 0.794 0.91543 8.0000 17.34 0.7950 1.3598 1.387819 
892.9689 3.782 347.875 0.12084 -0.02596 -4.171 0.93071 8.0000 17.51 0.7155 1.0748 1.388449 
892.5637 8.112 328.277 0.21179 -0.13092 -0.494 0.85575 8.0000 17.56 0.6473 0.7907 1.389079 
892.1583 9.486 329.326 0.26349 -0.15629 0.182 0.89111 8.0000 17.86 0.6033 0.7431 1.389711 
891.7528 7.134 339.583 0.18689 -0.06957 0.347 0.78416 8.0000 17.42 0.6126 0.8016 1.390343 
891.3473 7.141 341.613 0.15782 -0.05246 -0.266 0.65328 8.0000 17.82 0.5869 0.8228 1.390975 
890.9417 5.921 0.936 0.10968 0.00179 0.719 0.52315 8.0000 17.54 0.5832 0.8098 1.391608 
890.5359 3.188 27.886 0.06040 0.03196 0.000 0.61155 8.0000 17.56 0.5778 0.7659 1.392242 
890.1302 1.751 94.064 -0.00217 0.03059 0.035 0.50103 8.0000 17.94 0.5450 0.6685 1.392877 
889.7243 6.412 174.532 -0.08384 0.00803 0.000 0.37000 8.0000 17.49 0.5240 0.6634 1.393512 
889.3184 7.579 338.682 0.08079 -0.03153 0.000 0.32011 8.0000 17.57 0.5203 0.5521 1.394148 
888.9123 10.999 359.153 0.15173 -0.00224 0.748 0.37562 8.0000 17.63 0.5296 0.5615 1.394785 
888.5062 9.906 1.983 0.12560 0.00435 -1.304 0.34885 8.0000 17.94 0.5337 0.6609 1.395423 
888.1000 8.144 83.865 0.02107 0.19603 -57.180 0.67476 8.0000 17.60 0.6634 0.7465 1.396061 
887.6937 9.438 81.601 0.03646 0.24694 0.790 0.73010 8.0000 17.74 0.7568 0.8615 1.396700 
887.2873 9.661 84.429 0.02628 0.26942 -510.748 0.77202 8.0000 17.97 0.7945 0.9085 1.397340 
886.8808 10.429 88.506 0.00797 0.30571 0.790 0.80263 8.0000 17.65 0.8552 0.9387 1.397980 
886.4743 7.241 95.151 -0.02126 0.23584 1.054 0.91678 8.0000 17.76 0.7559 0.8390 1.398621 
886.0676 8.998 103.812 -0.05972 0.24291 0.826 0.77009 8.0000 17.57 0.7004 0.7538 1.399263 
885.6609 9.864 112.856 -0.10333 0.24514 0.745 0.74183 8.0000 17.56 0.6687 0.6929 1.399906 
885.2541 9.384 99.685 -0.04132 0.24213 0.040 0.72283 8.0000 17.78 0.6397 0.6874 1.400549 
884.8472 9.347 96.207 -0.02348 0.21586 0.006 0.64171 8.0000 17.61 0.5938 0.6417 1.401193 
884.4402 9.831 89.728 0.00087 0.18261 85.414 0.51111 8.0000 17.80 0.5568 0.6024 1.401838 
884.0332 12.567 93.184 -0.01618 0.29095 0.732 0.62113 8.0000 17.83 0.6155 0.6439 1.402483 
883.6260 12.480 89.957 0.00022 0.29316 0.000 0.62984 8.0000 17.69 0.6141 0.6349 1.403130 
883.2188 17.223 88.309 0.00935 0.31662 0.000 0.46182 8.0000 17.84 0.5869 0.5977 1.403777 
882.8115 15.258 66.418 0.10463 0.23968 0.000 0.44371 8.0000 17.60 0.6193 0.6536 1.404424 
882.4041 6.039 127.499 -0.06539 0.08522 0.027 0.50200 8.0000 17.66 0.5428 0.5605 1.405073 
881.9966 6.129 159.083 -0.12702 0.04855 0.019 0.62586 8.0000 17.59 0.5680 0.6317 1.405722 
881.5890 4.916 196.468 -0.12132 -0.03586 0.013 0.73007 8.0000 17.55 0.6071 0.6984 1.406372 
881.1813 2.364 245.989 -0.02248 -0.05048 0.010 0.66824 8.0000 17.42 0.5856 0.6995 1.407023 
880.7736 25.741 212.685 -0.56024 -0.35946 0.271 0.52981 8.0000 17.62 0.6127 0.8215 1.407674 
880.3658 38.166 191.827 -1.09892 -0.23011 -0.009 0.27302 8.0000 17.19 0.6245 0.8574 1.408326 
879.9579 48.248 236.686 -2.25348 -3.42873 -0.013 -0.46726 8.0000 17.29 0.9601 1.2755 1.408979 
879.5499 42.289 147.569 -1.16558 0.74058 0.011 0.13106 8.0000 17.24 0.7025 0.9724 1.409632 
879.1418 39.449 111.355 -0.66264 1.69481 0.072 0.35711 8.0000 17.29 1.3326 1.5516 1.410287 
878.7336 34.603 104.635 -0.41413 1.58594 -0.003 0.62245 8.0000 17.19 1.9777 2.1497 1.410942 
878.3253 34.792 102.028 -0.39738 1.86509 -0.112 0.70980 8.0000 17.35 2.2860 2.5933 1.411598 
877.9170 34.717 100.825 -0.37267 1.94891 0.790 0.74446 8.0000 17.16 2.3905 2.8177 1.412254 
877.5085 34.460 101.594 -0.38955 1.89867 190.910 0.74713 8.0000 17.25 2.2494 2.8034 1.412912 
877.1000 33.788 104.766 -0.45211 1.71530 0.880 0.73202 8.0000 17.30 1.8501 2.4732 1.413570 
876.6915 32.243 114.348 -0.56998 1.25954 0.754 0.65985 8.0000 17.14 1.2223 1.9108 1.414228 
876.2828 33.556 145.395 -0.82714 0.57071 0.036 0.42425 8.0000 17.03 0.7146 1.0982 1.414888 
875.8740 42.556 241.861 -1.35524 -2.53394 0.097 0.24573 8.0000 17.34 0.9602 1.0701 1.415548 
875.4651 17.625 162.351 -0.46986 0.14949 0.021 0.69767 8.0000 17.20 0.7061 1.9653 1.416209 
875.0562 16.642 164.902 -0.41484 0.11191 0.105 0.65452 8.0000 17.12 0.6753 0.8230 1.416871 
874.6472 4.391 67.661 0.04286 0.10431 2.296 0.72992 8.0000 16.84 0.6427 2.3357 1.417534 
874.2380 33.690 24.918 1.29360 0.60095 0.000 0.59435 8.0000 16.98 0.7562 3.3486 1.418197 
873.8289 27.172 96.626 -0.06999 0.60253 0.689 0.43517 8.0000 16.64 0.7709 4.0325 1.418861 
873.4196 32.782 104.241 -0.14896 0.58690 0.722 0.27513 8.0000 17.09 0.7030 4.2442 1.419526 
873.0102 28.374 104.778 -0.14489 0.54924 0.082 0.37243 8.0000 16.79 0.6814 4.0055 1.420192 
872.6007 24.777 104.834 -0.10998 0.41526 -0.036 0.36618 8.0000 16.60 0.6261 3.2838 1.420858 
872.1912 21.759 80.974 0.07704 0.48497 -0.061 0.51713 8.0000 16.73 0.5970 2.2591 1.421525 
871.7816 13.642 80.628 0.05700 0.34539 -0.026 0.67869 8.0000 16.25 0.6906 0.7789 1.422193 
871.3718 11.559 76.306 0.07158 0.29377 0.783 0.70827 8.0000 16.85 0.8640 2.0959 1.422862 
870.9620 8.304 94.486 -0.01253 0.15971 -0.067 0.53715 8.0000 16.51 0.6141 0.6927 1.423532 
870.5521 5.268 148.727 -0.07415 0.04504 0.765 0.46644 8.0000 16.57 0.5798 0.6910 1.424202 
870.1422 5.181 172.217 -0.08834 0.01207 0.712 0.48756 8.0000 16.56 0.5695 0.6908 1.424873 
869.7321 7.160 108.731 -0.04051 0.11945 0.015 0.49412 8.0000 16.30 0.5835 0.6893 1.425545 
869.3219 12.820 85.958 0.01622 0.22954 0.657 0.47940 8.0000 16.24 0.6227 0.6977 1.426217 
868.9117 16.613 76.103 0.08257 0.33373 0.717 0.52483 8.0000 16.32 0.6770 0.7140 1.426891 
868.5013 19.232 71.198 0.14137 0.41524 -0.006 0.55217 8.0000 16.19 0.7586 0.7663 1.427565 
868.0909 20.947 68.913 0.19060 0.49429 0.619 0.59057 8.0000 16.14 0.8940 0.9078 1.428240 
867.6805 20.514 69.025 0.18397 0.47989 -0.009 0.59064 8.0000 16.02 0.8635 0.8677 1.428915 
867.2699 19.344 69.159 0.16172 0.42480 0.676 0.56760 8.0000 15.98 0.7551 0.7573 1.429592 
866.8592 18.967 67.353 0.16919 0.40550 0.673 0.56374 8.0000 16.00 0.7172 0.7186 1.430269 
866.4485 16.995 63.604 0.18158 0.36585 -0.112 0.60576 8.0000 15.70 0.6763 0.6779 1.430947 
866.0376 17.993 59.022 0.22438 0.37376 0.579 0.60035 8.0000 15.57 0.6667 0.6759 1.431626 
865.6267 17.797 62.153 0.21152 0.40037 0.603 0.63261 8.0000 15.98 0.6817 0.6836 1.432306 
865.2157 17.552 64.296 0.18795 0.39047 -0.007 0.61652 8.0000 15.37 0.6645 0.6763 1.432986 
864.8046 18.583 65.851 0.18576 0.41432 0.594 0.59894 8.0000 15.41 0.6831 0.7087 1.433667 
864.3934 18.296 66.814 0.17349 0.40505 0.586 0.59350 8.0000 15.40 0.6821 0.7211 1.434349 
863.9821 19.884 68.558 0.17815 0.45361 0.659 0.58560 8.0000 15.12 0.6996 0.7525 1.435032 
863.5707 18.129 66.283 0.17848 0.40627 -1.333 0.60500 8.0000 15.20 0.7006 0.7370 1.435716 
863.1593 14.578 63.916 0.14347 0.29306 0.645 0.58487 8.0000 15.17 0.6345 0.6582 1.436400 
862.7477 15.150 58.794 0.18931 0.31252 0.583 0.62527 8.0000 15.18 0.6781 0.6863 1.437085 
862.3361 14.931 53.529 0.21849 0.29558 -0.002 0.64018 8.0000 14.87 0.6873 0.6928 1.437771 
861.9244 16.018 49.800 0.24771 0.29313 0.577 0.61333 8.0000 14.80 0.6978 0.7213 1.438458 
861.5126 15.703 52.473 0.24058 0.31323 -0.761 0.64687 8.0000 14.77 0.7081 0.7228 1.439145 
861.1008 13.479 54.695 0.18112 0.25576 0.544 0.61617 8.0000 14.62 0.6550 0.6613 1.439834 
860.6888 12.381 55.307 0.16227 0.23441 0.538 0.61808 8.0000 14.55 0.6355 0.6457 1.440523 
860.2767 13.644 52.014 0.19224 0.24617 0.538 0.60546 8.0000 14.17 0.6266 0.6464 1.441213 
859.8646 14.451 53.275 0.18505 0.24803 -0.002 0.56051 8.0000 14.22 0.6084 0.6384 1.441904 
859.4523 14.275 47.256 0.22762 0.24628 0.536 0.61637 8.0000 14.23 0.6231 0.6512 1.442595 
859.0400 15.067 45.312 0.25732 0.26014 2.066 0.63035 8.0000 14.18 0.6301 0.6535 1.443288 
858.6276 14.933 43.641 0.28245 0.26935 0.513 0.67968 8.0000 14.16 0.6380 0.6539 1.443981 
858.2151 16.833 44.931 0.30512 0.30438 0.521 0.64707 8.0000 14.09 0.6591 0.6659 1.444675 
857.8026 19.615 46.268 0.31447 0.32871 0.551 0.55716 8.0000 13.73 0.6952 0.6979 1.445370 
857.3899 20.982 48.415 0.32345 0.36449 0.517 0.54191 8.0000 13.79 0.7297 0.7391 1.446065 
856.9771 22.203 48.077 0.32358 0.36034 0.507 0.49446 8.0000 13.29 0.7387 0.7425 1.446762 
856.5643 22.500 46.986 0.32793 0.35149 0.492 0.48070 8.0000 13.47 0.7387 0.7425 1.447459 
856.1514 24.148 46.708 0.34030 0.36122 0.001 0.44221 8.0000 13.60 0.7539 0.7587 1.448157 
855.7383 24.474 46.107 0.33199 0.34507 0.537 0.41701 8.0000 13.53 0.7449 0.7504 1.448856 
855.3253 25.491 45.768 0.34743 0.35687 0.516 0.40357 8.0000 13.36 0.7633 0.7713 1.449556 
854.9120 25.024 43.244 0.37614 0.35376 0.625 0.43255 8.0000 13.16 0.7615 0.7684 1.450257 
854.4988 23.209 39.352 0.39304 0.32230 0.508 0.48374 8.0000 13.05 0.7252 0.7313 1.450958 
854.0854 23.337 39.005 0.40211 0.32568 0.521 0.48807 8.0000 12.86 0.7305 0.7376 1.451660 
853.6719 23.641 37.728 0.42080 0.32555 0.522 0.49125 8.0000 13.00 0.7437 0.7503 1.452364 
853.2584 22.433 35.455 0.43482 0.30963 0.483 0.53629 8.0000 12.90 0.7305 0.7344 1.453067 
852.8448 21.987 32.798 0.44440 0.28638 0.454 0.54797 8.0000 12.79 0.7227 0.7252 1.453772 
852.4311 21.544 30.099 0.44055 0.25536 0.512 0.54436 8.0000 12.54 0.7095 0.7115 1.454478 
852.0173 22.916 28.933 0.45989 0.25422 0.468 0.51045 8.0000 12.61 0.7290 0.7308 1.455184 
851.6034 22.967 27.747 0.45488 0.23929 0.453 0.49751 8.0000 12.47 0.7175 0.7199 1.455891 
851.1894 23.885 27.025 0.46712 0.23826 0.453 0.47596 8.0000 12.42 0.7198 0.7233 1.456599 
850.7753 24.750 26.682 0.49037 0.24644 0.487 0.46872 8.0000 12.40 0.7316 0.7345 1.457308 
850.3612 24.153 24.391 0.48818 0.22135 0.524 0.47748 8.0000 12.38 0.7056 0.7087 1.458018 
849.9470 24.043 24.081 0.50346 0.22501 0.424 0.49504 8.0000 12.34 0.7135 0.7170 1.458728 
849.5326 24.614 23.169 0.52254 0.22363 0.515 0.49013 8.0000 12.25 0.7334 0.7370 1.459440 
849.1182 25.287 21.693 0.53651 0.21343 0.433 0.47474 8.0000 12.44 0.7399 0.7430 1.460152 
848.7037 25.247 20.266 0.54652 0.20180 0.437 0.48036 8.0000 12.41 0.7384 0.7414 1.460865 
848.2891 24.894 18.981 0.55300 0.19021 0.452 0.49441 8.0000 12.35 0.7381 0.7414 1.461579 
847.8744 24.619 17.541 0.55411 0.17515 0.434 0.50095 8.0000 12.58 0.7317 0.7345 1.462294 
847.4597 24.482 15.714 0.56247 0.15825 0.437 0.50857 8.0000 12.53 0.7342 0.7363 1.463010 
847.0448 24.507 14.197 0.57058 0.14435 0.423 0.51136 8.0000 12.61 0.7319 0.7338 1.463726 
846.6298 24.551 12.641 0.57906 0.12987 0.432 0.51404 8.0000 12.77 0.7317 0.7337 1.464444 
846.2148 24.377 10.802 0.58788 0.11216 0.413 0.52479 8.0000 12.56 0.7362 0.7380 1.465162 
845.7997 24.323 9.310 0.59434 0.09744 0.425 0.53012 8.0000 12.73 0.7345 0.7362 1.465881 
845.3845 24.124 7.593 0.59853 0.07978 0.429 0.53897 8.0000 12.74 0.7419 0.7435 1.466601 
844.9692 24.244 6.162 0.61108 0.06598 0.431 0.54402 8.0000 12.79 0.7359 0.7376 1.467322 
844.5538 24.508 4.514 0.62231 0.04913 0.457 0.54235 8.0000 12.80 0.7279 0.7298 1.468044 
844.1383 23.938 2.656 0.60939 0.02827 0.415 0.55168 8.0000 12.92 0.7395 0.7415 1.468766 
843.7227 23.327 1.093 0.60194 0.01149 0.430 0.56825 8.0000 13.29 0.7531 0.7551 1.469490 
843.3071 23.075 359.133 0.59986 -0.00908 0.397 0.57632 8.0000 13.29 0.7592 0.7610 1.470214 
842.8914 22.994 357.302 0.60796 -0.02865 0.437 0.58798 8.0000 13.44 0.7594 0.7613 1.470939 
842.4755 22.836 356.148 0.60352 -0.04064 0.431 0.59086 8.0000 13.56 0.7656 0.7678 1.471665 
842.0596 23.047 355.047 0.61496 -0.05329 0.438 0.59411 8.0000 13.75 0.7613 0.7631 1.472392 
841.6436 22.910 353.672 0.61409 -0.06810 0.430 0.60040 8.0000 13.95 0.7664 0.7683 1.473120 
841.2275 22.262 352.186 0.59751 -0.08200 0.423 0.61320 8.0000 14.11 0.7834 0.7851 1.473849 
840.8113 21.943 350.676 0.57899 -0.09506 0.425 0.61001 8.0000 14.42 0.7953 0.7967 1.474578 
840.3951 21.948 349.558 0.58028 -0.10694 0.426 0.61325 8.0000 14.38 0.7973 0.7989 1.475308 
839.9787 21.718 348.071 0.57381 -0.12122 0.446 0.61939 8.0000 14.55 0.7983 0.8001 1.476040 
839.5623 21.470 346.817 0.56680 -0.13277 0.445 0.62557 8.0000 15.00 0.8069 0.8094 1.476772 
839.1457 21.585 345.460 0.55643 -0.14432 0.484 0.61281 8.0000 15.00 0.8044 0.8071 1.477505 
838.7291 21.707 344.232 0.55831 -0.15765 0.463 0.61319 8.0000 15.26 0.8051 0.8077 1.478239 
838.3124 21.697 342.642 0.55802 -0.17442 0.457 0.61836 8.0000 15.64 0.8077 0.8104 1.478974 
837.8956 21.436 341.364 0.55265 -0.18637 0.471 0.62824 8.0000 15.97 0.8094 0.8119 1.479709 
837.4787 21.219 340.123 0.55247 -0.19974 0.479 0.64248 8.0000 16.15 0.8065 0.8090 1.480446 
837.0617 21.096 338.609 0.54558 -0.21372 0.517 0.64637 8.0000 16.27 0.8070 0.8094 1.481183 
836.6447 20.743 337.480 0.53944 -0.22367 0.488 0.66039 8.0000 16.68 0.8099 0.8125 1.481922 
836.2275 20.608 336.094 0.53403 -0.23671 0.488 0.66687 8.0000 17.09 0.8086 0.8111 1.482661 
835.8102 20.318 334.838 0.52764 -0.24786 0.486 0.67927 8.0000 17.41 0.8098 0.8124 1.483401 
835.3929 20.115 333.346 0.51687 -0.25944 0.493 0.68365 8.0000 17.51 0.8130 0.8157 1.484142 
834.9755 19.978 331.871 0.50986 -0.27257 0.498 0.69011 8.0000 17.89 0.8131 0.8157 1.484884 
834.5579 19.847 330.665 0.50292 -0.28264 0.503 0.69504 8.0000 18.26 0.8136 0.8162 1.485627 
834.1403 19.644 329.351 0.49236 -0.29175 0.516 0.69950 8.0000 18.60 0.8142 0.8168 1.486371 
833.7227 19.453 328.174 0.48383 -0.30029 0.503 0.70557 8.0000 18.84 0.8155 0.8182 1.487115 
833.3049 19.361 326.945 0.47600 -0.30977 0.528 0.70833 8.0000 19.39 0.8143 0.8169 1.487861 
832.8870 19.194 325.816 0.46868 -0.31833 0.522 0.71511 8.0000 19.52 0.8153 0.8179 1.488608 
832.4691 18.932 324.328 0.45521 -0.32676 0.543 0.72076 8.0000 20.19 0.8168 0.8194 1.489355 
832.0510 18.789 323.142 0.44695 -0.33507 0.556 0.72595 8.0000 20.52 0.8175 0.8201 1.490103 
831.6329 18.634 321.871 0.43765 -0.34352 0.559 0.73118 8.0000 20.52 0.8179 0.8204 1.490852 
831.2146 18.449 320.426 0.42595 -0.35205 0.550 0.73604 8.0000 21.21 0.8191 0.8215 1.491603 
830.7963 18.356 319.232 0.41856 -0.36089 0.569 0.74111 8.0000 21.52 0.8197 0.8222 1.492354 
830.3779 18.245 318.111 0.40966 -0.36743 0.570 0.74397 8.0000 21.76 0.8211 0.8235 1.493106 
829.9594 18.033 316.831 0.39821 -0.37354 0.578 0.74968 8.0000 22.82 0.8239 0.8263 1.493858 
829.5408 17.834 315.680 0.38879 -0.37967 0.583 0.75717 8.0000 22.69 0.8263 0.8287 1.494612 
829.1221 17.545 314.201 0.37364 -0.38421 0.587 0.76284 8.0000 22.79 0.8279 0.8303 1.495367
