Repository: besselgeuse/Tesis

## Multilayer Ellipsometry & TMM Simulation API ☀️

Este codigo tiene el objetivo de fitear parametros elipsometricos de peliculas delgadas de materiales antirreflectantes usados en celdas solares. Para ello se usan principalmente dos librerias, tmm y pytorch. La primera se encarga del calculo de los coeficientes de fresnel de las peliculas usando el metodo de la matriz de transferencia, mientras que la segunda se encargar de encontrar el espesor y parametros de dispersión que mejor se ajustan a los datos experimentales usando su función autograd para disminuir la perdida, perdida que se definió usando el error cuadratico medio.

## 🚀 Características Clave
- **Cálculo Diferenciable:** Implementación del formalismo analítico de Fresnel y matrices de transferencia empleando tensores complejos en PyTorch (`complex128`) con optimización por gradiente (Autograd) y soporte para tecnologia CUDA.
- **Persistencia Escalable:** Almacenamiento transaccional de usuarios, límites de espesor (*bounds*) e historial de simulaciones optimizado mediante índices en MySQL.
- **Arquitectura Segura:** Flujo de autenticación completo utilizando el estándar OAuth2 con firma criptográfica de tokens JWT.

## 🛠️ Instalación y Despliegue

El proyecto está completamente dockerizado, de modo que no requiere configuraciones locales de bases de datos.

1. **Clonar el repositorio:**
   - entrar a la terminal
 - git clone -b APIS https://github.com/besselgeuse/Tesis.git
  - cd Tesis/ellipsometry_API
  - docker compose up --build
  - Entrar al http://localhost:8000 en el navegador
  - Listo!

## Modo de uso
- En la pestaña de stack optico se eligen las capas de materiales que conformaran la celda y sus correspondientes modelos de dispersión,en caso de no querer usar un modelo simplemente seleccionar estático.
- Es muy importante que el primer elemento siempre sea el aire y el ultimo un semiconductor como el Silicio, y que ambos sean estáticos.
- Si se elige el modelo de Bruggeman el parametro a ajuster es la fracción de aire que tiene el material.
- En la pestaña de parametros se puede ajustar el angulo de incidencia con el que fue medida la muestra, asi como los parametros de aprendizaje del autograd.
- Si bien tiene la opción de usar tecnologia CUDA en la versión dockerizada no está disponible puesto que se instaló una libreria de pytorch mas liviana que solo trabaja con la cpu.

## Archivos
En la pestaña de historial quedarán guardados los archivos con los parametros y datos ajustados para descargar en formato txt. Cada usuario tendra acceso unicamente a sus propias mediciones.

File: segundo_cuatri/Files/24-9-26/2026.09.24/fit_results/SiO2_Si.S1-2_fit_results.txt (part 1 of 2)
# ========================================================
# RESULTADOS DE AJUSTE ELIPSOMÉTRICO (AUTORANGE + TMM)
# ========================================================
# Archivo de origen: SiO2_Si.S1-2.txt
# Espesores óptimos (nm): [np.float64(13.00370030162282)]
# Error mínimo (Chi2 Red / MSE): 2.657618e-04
# Parámetros de dispersión optimizados:
# ========================================================
# Wavelength_nm	Is_exp	Is_fit	Ic_exp	Ic_fit	Psi_exp_deg	Psi_fit_deg	Delta_exp_deg	Delta_fit_deg
829.9594	0.171631	0.172440	-0.290131	-0.296027	9.8500	10.0174	149.3930	149.7785
829.5408	0.171976	0.172535	-0.290079	-0.296062	9.8540	10.0197	149.3380	149.7678
829.1221	0.171775	0.172630	-0.289129	-0.296098	9.8260	10.0221	149.2850	149.7571
828.7034	0.172130	0.172724	-0.289797	-0.296133	9.8490	10.0245	149.2910	149.7464
828.2845	0.171707	0.172819	-0.288557	-0.296168	9.8100	10.0269	149.2450	149.7357
827.8656	0.173280	0.172914	-0.290910	-0.296203	9.8960	10.0293	149.2200	149.7249
827.4465	0.173183	0.173010	-0.290126	-0.296239	9.8740	10.0317	149.1660	149.7142
827.0275	0.172766	0.173105	-0.288729	-0.296274	9.8310	10.0341	149.1050	149.7034
826.6082	0.172068	0.173177	-0.287767	-0.296330	9.7950	10.0367	149.1230	149.6977
826.1889	0.172632	0.173248	-0.288196	-0.296387	9.8150	10.0393	149.0780	149.6923
825.7695	0.172616	0.173310	-0.287861	-0.296453	9.8060	10.0420	149.0510	149.6889
825.3500	0.171798	0.173365	-0.286089	-0.296525	9.7470	10.0447	149.0150	149.6871
824.9305	0.170907	0.173420	-0.285011	-0.296597	9.7050	10.0474	149.0510	149.6852
824.5108	0.170496	0.173475	-0.284067	-0.296669	9.6740	10.0502	149.0280	149.6834
824.0911	0.170824	0.173530	-0.283716	-0.296742	9.6700	10.0529	148.9480	149.6815
823.6713	0.171298	0.173585	-0.284200	-0.296814	9.6900	10.0557	148.9210	149.6797
823.2513	0.171447	0.173641	-0.284110	-0.296886	9.6900	10.0584	148.8910	149.6778
822.8313	0.171637	0.173696	-0.284111	-0.296958	9.6930	10.0612	148.8630	149.6759
822.4112	0.171957	0.173752	-0.284494	-0.297030	9.7080	10.0640	148.8500	149.6739
821.9910	0.172271	0.173808	-0.285689	-0.297102	9.7440	10.0667	148.9100	149.6720
821.5707	0.172007	0.173870	-0.284925	-0.297173	9.7200	10.0695	148.8810	149.6689
821.1503	0.171741	0.173933	-0.284317	-0.297243	9.7000	10.0724	148.8660	149.6658
820.7299	0.172282	0.173991	-0.284797	-0.297314	9.7210	10.0751	148.8290	149.6634
820.3093	0.172464	0.174048	-0.285188	-0.297387	9.7340	10.0779	148.8370	149.6614
819.8886	0.172895	0.174104	-0.285427	-0.297459	9.7470	10.0807	148.7950	149.6594
819.4679	0.173546	0.174160	-0.285994	-0.297531	9.7720	10.0834	148.7500	149.6573
819.0471	0.174049	0.174217	-0.286689	-0.297603	9.7980	10.0862	148.7380	149.6552
818.6262	0.174305	0.174274	-0.286726	-0.297675	9.8030	10.0890	148.7040	149.6532
818.2051	0.174436	0.174330	-0.286492	-0.297747	9.7990	10.0917	148.6640	149.6511
817.7841	0.174853	0.174387	-0.287278	-0.297819	9.8260	10.0945	148.6730	149.6489
817.3629	0.174770	0.174444	-0.287367	-0.297890	9.8270	10.0973	148.6930	149.6468
816.9416	0.175238	0.174502	-0.288159	-0.297962	9.8550	10.1001	148.6950	149.6446
816.5202	0.175622	0.174559	-0.288733	-0.298034	9.8760	10.1028	148.6900	149.6425
816.0988	0.176033	0.174616	-0.289329	-0.298106	9.8980	10.1056	148.6830	149.6403
815.6772	0.176636	0.174695	-0.289808	-0.298170	9.9200	10.1085	148.6380	149.6343
815.2556	0.176450	0.174781	-0.289537	-0.298231	9.9100	10.1114	148.6410	149.6271
814.8338	0.177083	0.174872	-0.290189	-0.298290	9.9370	10.1144	148.6070	149.6191
814.4120	0.177756	0.174970	-0.290663	-0.298346	9.9600	10.1174	148.5520	149.6098
813.9901	0.177781	0.175068	-0.291070	-0.298402	9.9710	10.1204	148.5840	149.6005
813.5681	0.177913	0.175166	-0.291297	-0.298458	9.9790	10.1234	148.5850	149.5912
813.1460	0.178128	0.175264	-0.291204	-0.298514	9.9800	10.1264	148.5460	149.5819
812.7238	0.178225	0.175367	-0.291145	-0.298569	9.9800	10.1294	148.5270	149.5718
812.3015	0.179098	0.175473	-0.291918	-0.298623	10.0140	10.1325	148.4700	149.5613
811.8792	0.178461	0.175576	-0.291462	-0.298678	9.9920	10.1355	148.5210	149.5511
811.4567	0.178704	0.175675	-0.291698	-0.298734	10.0020	10.1385	148.5070	149.5417
811.0341	0.178913	0.175774	-0.291800	-0.298790	10.0080	10.1415	148.4860	149.5323
810.6115	0.178756	0.175873	-0.292127	-0.298846	10.0140	10.1445	148.5370	149.5229
810.1888	0.178995	0.175972	-0.292058	-0.298902	10.0160	10.1475	148.4970	149.5135
809.7659	0.179563	0.176071	-0.292287	-0.298958	10.0310	10.1506	148.4360	149.5040
809.3430	0.179883	0.176171	-0.292475	-0.299014	10.0410	10.1536	148.4070	149.4945
808.9200	0.180597	0.176270	-0.292458	-0.299069	10.0520	10.1566	148.3040	149.4851
808.4969	0.180982	0.176370	-0.292567	-0.299125	10.0610	10.1596	148.2590	149.4756
808.0737	0.181195	0.176470	-0.292397	-0.299181	10.0600	10.1626	148.2140	149.4661
807.6505	0.181031	0.176570	-0.292498	-0.299237	10.0600	10.1656	148.2460	149.4566
807.2271	0.181154	0.176670	-0.292422	-0.299293	10.0600	10.1686	148.2220	149.4470
806.8036	0.181497	0.176770	-0.292634	-0.299348	10.0710	10.1717	148.1920	149.4375
806.3801	0.181645	0.176870	-0.292850	-0.299404	10.0790	10.1747	148.1900	149.4279
805.9564	0.181980	0.176971	-0.292989	-0.299460	10.0880	10.1777	148.1550	149.4183
805.5327	0.182267	0.177073	-0.293120	-0.299518	10.0960	10.1808	148.1260	149.4087
805.1089	0.182806	0.177175	-0.293324	-0.299575	10.1100	10.1839	148.0680	149.3991
804.6850	0.182850	0.177286	-0.293760	-0.299647	10.1220	10.1876	148.1000	149.3893
804.2610	0.182981	0.177402	-0.293640	-0.299723	10.1210	10.1914	148.0710	149.3794
803.8369	0.183397	0.177520	-0.293805	-0.299799	10.1320	10.1952	148.0270	149.3690
803.4127	0.183782	0.177642	-0.294066	-0.299874	10.1450	10.1991	147.9960	149.3580
802.9884	0.183944	0.177764	-0.294235	-0.299949	10.1520	10.2029	147.9880	149.3469
802.5640	0.184046	0.177880	-0.294558	-0.300025	10.1620	10.2067	148.0020	149.3370
802.1396	0.184169	0.177996	-0.294481	-0.300101	10.1620	10.2106	147.9780	149.3270
801.7150	0.183980	0.178112	-0.294521	-0.300178	10.1600	10.2144	148.0080	149.3171
801.2903	0.184348	0.178228	-0.294755	-0.300254	10.1720	10.2182	147.9770	149.3071
800.8657	0.184245	0.178344	-0.294819	-0.300330	10.1720	10.2220	147.9970	149.2971
800.4408	0.184300	0.178460	-0.294553	-0.300406	10.1660	10.2258	147.9660	149.2871
800.0159	0.184365	0.178576	-0.294783	-0.300483	10.1730	10.2296	147.9770	149.2770
799.5909	0.184687	0.178693	-0.294736	-0.300559	10.1770	10.2335	147.9280	149.2670
799.1658	0.184814	0.178810	-0.295042	-0.300635	10.1870	10.2373	147.9370	149.2569
798.7406	0.185227	0.178927	-0.295208	-0.300711	10.1980	10.2411	147.8940	149.2469
798.3153	0.185575	0.179043	-0.295569	-0.300787	10.2130	10.2449	147.8770	149.2368
797.8899	0.186045	0.179161	-0.295892	-0.300863	10.2290	10.2488	147.8400	149.2267
797.4644	0.186125	0.179278	-0.295996	-0.300939	10.2330	10.2526	147.8380	149.2166
797.0389	0.186407	0.179395	-0.296205	-0.301015	10.2430	10.2564	147.8170	149.2065
796.6132	0.186697	0.179512	-0.296447	-0.301091	10.2540	10.2603	147.7980	149.1963
796.1875	0.186768	0.179630	-0.296364	-0.301167	10.2530	10.2641	147.7810	149.1862
795.7617	0.187080	0.179752	-0.296515	-0.301242	10.2620	10.2680	147.7510	149.1754
795.3357	0.187275	0.179877	-0.296663	-0.301316	10.2690	10.2719	147.7370	149.1640
794.9097	0.187741	0.179998	-0.296793	-0.301389	10.2800	10.2757	147.6840	149.1531
794.4836	0.188074	0.180106	-0.296815	-0.301459	10.2860	10.2793	147.6400	149.1439
794.0574	0.188276	0.180215	-0.296996	-0.301530	10.2940	10.2828	147.6280	149.1346
793.6310	0.188643	0.180321	-0.297150	-0.301599	10.3040	10.2863	147.5910	149.1255
793.2047	0.188821	0.180427	-0.297270	-0.301668	10.3100	10.2898	147.5770	149.1164
792.7782	0.189135	0.180534	-0.297341	-0.301737	10.3170	10.2933	147.5400	149.1072
792.3516	0.189277	0.180640	-0.297483	-0.301805	10.3230	10.2967	147.5330	149.0981
791.9249	0.189290	0.180747	-0.297436	-0.301874	10.3220	10.3002	147.5270	149.0890
791.4982	0.189780	0.180854	-0.297860	-0.301943	10.3410	10.3037	147.4970	149.0798
791.0714	0.189996	0.180961	-0.297993	-0.302012	10.3480	10.3072	147.4790	149.0706
790.6444	0.189944	0.181068	-0.298336	-0.302081	10.3560	10.3107	147.5160	149.0614
790.2173	0.189965	0.181175	-0.298323	-0.302149	10.3560	10.3142	147.5120	149.0522
789.7902	0.190329	0.181282	-0.298400	-0.302218	10.3640	10.3177	147.4690	149.0430
789.3630	0.190544	0.181390	-0.298496	-0.302287	10.3700	10.3212	147.4480	149.0338
788.9357	0.190564	0.181497	-0.298792	-0.302355	10.3780	10.3247	147.4710	149.0245
788.5083	0.190728	0.181605	-0.298842	-0.302424	10.3820	10.3282	147.4530	149.0153
788.0807	0.190605	0.181713	-0.298960	-0.302493	10.3830	10.3317	147.4800	149.0060
787.6532	0.190845	0.181827	-0.299117	-0.302560	10.3910	10.3352	147.4610	148.9958
787.2255	0.190729	0.181942	-0.298958	-0.302626	10.3850	10.3388	147.4630	148.9853
786.7977	0.191071	0.182054	-0.298701	-0.302694	10.3840	10.3423	147.3940	148.9754
786.3699	0.191257	0.182162	-0.298853	-0.302762	10.3910	10.3458	147.3820	148.9660
785.9419	0.191415	0.182271	-0.298985	-0.302831	10.3970	10.3493	147.3720	148.9567
785.5139	0.191692	0.182380	-0.299039	-0.302899	10.4030	10.3528	147.3390	148.9473
785.0857	0.191938	0.182488	-0.299192	-0.302967	10.4110	10.3564	147.3190	148.9379
784.6575	0.192344	0.182605	-0.299319	-0.303042	10.4210	10.3602	147.2750	148.9280
784.2291	0.192390	0.182723	-0.299367	-0.303118	10.4230	10.3640	147.2730	148.9179
783.8007	0.192456	0.182844	-0.299286	-0.303196	10.4220	10.3680	147.2570	148.9077
783.3722	0.192554	0.182967	-0.299301	-0.303276	10.4240	10.3720	147.2450	148.8973
782.9435	0.192915	0.183090	-0.299495	-0.303355	10.4350	10.3760	147.2130	148.8869
782.5148	0.193063	0.183213	-0.299632	-0.303435	10.4410	10.3801	147.2050	148.8765
782.0861	0.192972	0.183336	-0.299652	-0.303514	10.4400	10.3841	147.2190	148.8661
781.6572	0.192952	0.183460	-0.299587	-0.303594	10.4380	10.3882	147.2160	148.8557
781.2282	0.193090	0.183583	-0.299537	-0.303673	10.4390	10.3922	147.1930	148.8453
780.7991	0.193142	0.183707	-0.299698	-0.303753	10.4440	10.3962	147.2000	148.8348
780.3699	0.193445	0.183831	-0.299812	-0.303832	10.4520	10.4003	147.1690	148.8243
779.9407	0.193595	0.183956	-0.299871	-0.303911	10.4560	10.4043	147.1540	148.8137
779.5113	0.193579	0.184087	-0.299881	-0.303988	10.4560	10.4085	147.1570	148.8020
779.0818	0.193922	0.184219	-0.300125	-0.304066	10.4680	10.4126	147.1320	148.7903
778.6523	0.194283	0.184345	-0.300397	-0.304144	10.4810	10.4166	147.1070	148.7796
778.2227	0.194597	0.184469	-0.300582	-0.304224	10.4910	10.4207	147.0810	148.7690
777.7930	0.194694	0.184594	-0.300675	-0.304303	10.4950	10.4247	147.0760	148.7585
777.3632	0.194860	0.184719	-0.300955	-0.304382	10.5050	10.4288	147.0780	148.7479
776.9332	0.195066	0.184844	-0.301054	-0.304461	10.5110	10.4329	147.0590	148.7373
776.5032	0.195376	0.184969	-0.301164	-0.304540	10.5190	10.4369	147.0270	148.7267
776.0731	0.195420	0.185094	-0.301174	-0.304619	10.5200	10.4410	147.0220	148.7161
775.6429	0.195714	0.185218	-0.301178	-0.304692	10.5250	10.4449	146.9830	148.7052
775.2126	0.195864	0.185342	-0.301236	-0.304764	10.5290	10.4487	146.9680	148.6941
774.7822	0.196162	0.185460	-0.301314	-0.304831	10.5360	10.4524	146.9350	148.6835
774.3517	0.196087	0.185573	-0.301440	-0.304893	10.5380	10.4558	146.9560	148.6733
773.9212	0.196288	0.185685	-0.301543	-0.304955	10.5440	10.4592	146.9380	148.6630
773.4905	0.196159	0.185797	-0.301666	-0.305016	10.5450	10.4626	146.9660	148.6528
773.0598	0.196331	0.185909	-0.301942	-0.305076	10.5550	10.4660	146.9670	148.6425
772.6289	0.196478	0.186020	-0.302157	-0.305137	10.5630	10.4693	146.9660	148.6323
772.1980	0.196858	0.186132	-0.302337	-0.305197	10.5740	10.4727	146.9310	148.6220
771.7669	0.196775	0.186248	-0.302314	-0.305257	10.5720	10.4761	146.9400	148.6111
771.3358	0.196818	0.186368	-0.302402	-0.305315	10.5750	10.4795	146.9420	148.5996
770.9046	0.197085	0.186486	-0.302500	-0.305374	10.5820	10.4830	146.9150	148.5884
770.4733	0.197264	0.186599	-0.302695	-0.305434	10.5900	10.4864	146.9080	148.5780
770.0419	0.197411	0.186711	-0.302793	-0.305494	10.5950	10.4897	146.8970	148.5677
769.6104	0.197511	0.186824	-0.303039	-0.305555	10.6030	10.4931	146.9050	148.5573
769.1787	0.197631	0.186937	-0.303154	-0.305615	10.6080	10.4965	146.8990	148.5469
768.7471	0.197472	0.187050	-0.303141	-0.305675	10.6050	10.4999	146.9190	148.5365
768.3152	0.197539	0.187163	-0.303603	-0.305735	10.6180	10.5033	146.9500	148.5261
767.8834	0.197872	0.187277	-0.303697	-0.305795	10.6260	10.5067	146.9140	148.5156
767.4514	0.198164	0.187390	-0.303739	-0.305855	10.6320	10.5101	146.8790	148.5052
767.0193	0.198378	0.187504	-0.303871	-0.305915	10.6390	10.5135	146.8620	148.4947
766.5872	0.198742	0.187618	-0.304022	-0.305975	10.6490	10.5168	146.8270	148.4842
766.1549	0.198903	0.187732	-0.304072	-0.306035	10.6530	10.5202	146.8100	148.4737
765.7225	0.198916	0.187848	-0.304219	-0.306095	10.6570	10.5237	146.8210	148.4629
765.2901	0.199104	0.187966	-0.304368	-0.306155	10.6640	10.5271	146.8090	148.4518
764.8575	0.199153	0.188090	-0.304686	-0.306214	10.6730	10.5307	146.8300	148.4400
764.4249	0.199279	0.188224	-0.304914	-0.306272	10.6810	10.5344	146.8330	148.4266
763.9922	0.199487	0.188359	-0.305244	-0.306330	10.6930	10.5380	146.8340	148.4131
763.5593	0.199793	0.188486	-0.305432	-0.306390	10.7030	10.5416	146.8100	148.4008
763.1264	0.199859	0.188614	-0.305661	-0.306450	10.7100	10.5453	146.8210	148.3885
762.6934	0.200126	0.188741	-0.305720	-0.306510	10.7160	10.5489	146.7910	148.3762
762.2603	0.200268	0.188869	-0.305704	-0.306569	10.7180	10.5525	146.7710	148.3639
761.8271	0.200330	0.188997	-0.305857	-0.306629	10.7230	10.5561	146.7760	148.3515
761.3938	0.200544	0.189125	-0.305950	-0.306689	10.7290	10.5597	146.7560	148.3392
760.9604	0.200811	0.189254	-0.306008	-0.306748	10.7350	10.5634	146.7260	148.3268
760.5269	0.200995	0.189382	-0.306276	-0.306808	10.7450	10.5670	146.7250	148.3144
760.0933	0.201207	0.189511	-0.306565	-0.306867	10.7560	10.5706	146.7220	148.3020
759.6597	0.201549	0.189639	-0.306806	-0.306927	10.7680	10.5743	146.6980	148.2895
759.2259	0.201578	0.189768	-0.306943	-0.306986	10.7720	10.5779	146.7060	148.2771
758.7921	0.201636	0.189897	-0.307137	-0.307046	10.7780	10.5815	146.7150	148.2646
758.3581	0.201822	0.190026	-0.307326	-0.307105	10.7860	10.5852	146.7070	148.2522
757.9240	0.201784	0.190156	-0.307351	-0.307164	10.7860	10.5888	146.7140	148.2397
757.4899	0.202034	0.190285	-0.307497	-0.307224	10.7940	10.5925	146.6940	148.2272
757.0556	0.202028	0.190415	-0.307617	-0.307283	10.7970	10.5961	146.7050	148.2146
756.6213	0.202110	0.190551	-0.307952	-0.307340	10.8070	10.5998	146.7230	148.2011
756.1868	0.202326	0.190689	-0.308199	-0.307397	10.8170	10.6035	146.7160	148.1873
755.7523	0.202401	0.190816	-0.308266	-0.307465	10.8200	10.6074	146.7120	148.1758
755.3177	0.202471	0.190936	-0.308491	-0.307540	10.8270	10.6113	146.7220	148.1659
754.8830	0.202609	0.191057	-0.308595	-0.307615	10.8320	10.6152	146.7130	148.1560
754.4482	0.202635	0.191177	-0.308694	-0.307690	10.8350	10.6191	146.7180	148.1461
754.0132	0.202624	0.191298	-0.308935	-0.307765	10.8410	10.6230	146.7400	148.1361
753.5782	0.202770	0.191419	-0.309110	-0.307840	10.8480	10.6269	146.7360	148.1262
753.1431	0.202989	0.191540	-0.309315	-0.307916	10.8570	10.6309	146.7250	148.1162
752.7079	0.203110	0.191661	-0.309430	-0.307990	10.8620	10.6348	146.7190	148.1062
752.2726	0.203294	0.191782	-0.309580	-0.308065	10.8690	10.6387	146.7080	148.0962
751.8373	0.203339	0.191904	-0.309707	-0.308140	10.8730	10.6426	146.7130	148.0862
751.4018	0.203797	0.192025	-0.309910	-0.308215	10.8860	10.6466	146.6710	148.0761
750.9662	0.203828	0.192147	-0.310122	-0.308290	10.8920	10.6505	146.6850	148.0660
750.5306	0.203840	0.192269	-0.310269	-0.308365	10.8960	10.6544	146.6960	148.0560
750.0948	0.204075	0.192391	-0.310309	-0.308439	10.9010	10.6584	146.6690	148.0459
749.6589	0.204088	0.192519	-0.310494	-0.308512	10.9060	10.6624	146.6830	148.0348
749.2230	0.204046	0.192650	-0.310560	-0.308585	10.9070	10.6664	146.6940	148.0235
748.7869	0.204051	0.192776	-0.310674	-0.308658	10.9100	10.6704	146.7030	148.0127
748.3508	0.204226	0.192899	-0.310869	-0.308733	10.9180	10.6743	146.6970	148.0025
747.9146	0.204315	0.193022	-0.311159	-0.308808	10.9270	10.6782	146.7100	147.9923
747.4782	0.204225	0.193145	-0.311412	-0.308882	10.9320	10.6822	146.7430	147.9821
747.0417	0.204308	0.193268	-0.311551	-0.308956	10.9370	10.6861	146.7440	147.9719
746.6052	0.204513	0.193404	-0.311649	-0.309040	10.9430	10.6905	146.7260	147.9608
746.1686	0.204748	0.193541	-0.311805	-0.309125	10.9510	10.6950	146.7090	147.9497
745.7319	0.204988	0.193679	-0.312112	-0.309211	10.9630	10.6995	146.7040	147.9384
745.2950	0.205083	0.193818	-0.312399	-0.309296	10.9720	10.7040	146.7160	147.9271
744.8582	0.205319	0.193956	-0.312592	-0.309382	10.9810	10.7085	146.7020	147.9158
744.4211	0.205293	0.194096	-0.312803	-0.309468	10.9860	10.7130	146.7230	147.9044
743.9841	0.205284	0.194235	-0.313002	-0.309554	10.9910	10.7175	146.7410	147.8931
743.5468	0.205512	0.194374	-0.313124	-0.309640	10.9980	10.7220	146.7220	147.8817
743.1096	0.205556	0.194514	-0.313250	-0.309725	11.0020	10.7265	146.7270	147.8703
742.6722	0.205484	0.194660	-0.313451	-0.309809	11.0060	10.7311	146.7530	147.8580
742.2347	0.205588	0.194807	-0.313538	-0.309892	11.0100	10.7357	146.7470	147.8453
741.7971	0.205747	0.194952	-0.313589	-0.309977	11.0140	10.7403	146.7310	147.8332
741.3594	0.205764	0.195092	-0.313616	-0.310062	11.0150	10.7448	146.7310	147.8218
740.9216	0.205704	0.195232	-0.313810	-0.310148	11.0190	10.7493	146.7550	147.8103
740.4838	0.205719	0.195373	-0.313917	-0.310233	11.0220	10.7539	146.7620	147.7988
740.0458	0.205695	0.195514	-0.314048	-0.310318	11.0250	10.7584	146.7760	147.7873
739.6077	0.205597	0.195655	-0.314113	-0.310403	11.0250	10.7629	146.7940	147.7758
739.1696	0.205713	0.195796	-0.314230	-0.310489	11.0300	10.7675	146.7890	147.7642
738.7313	0.205719	0.195937	-0.314419	-0.310574	11.0350	10.7720	146.8040	147.7527
738.2930	0.205749	0.196079	-0.314477	-0.310659	11.0370	10.7765	146.8050	147.7411
737.8545	0.205740	0.196215	-0.314560	-0.310737	11.0390	10.7808	146.8130	147.7296
737.4160	0.206007	0.196341	-0.314811	-0.310803	11.0500	10.7846	146.8000	147.7185
736.9773	0.206018	0.196467	-0.314804	-0.310868	11.0500	10.7884	146.7980	147.7073
736.5386	0.205986	0.196601	-0.314863	-0.310931	11.0510	10.7922	146.8070	147.6949
736.0997	0.205872	0.196735	-0.314977	-0.310994	11.0520	10.7961	146.8310	147.6825
735.6608	0.206013	0.196863	-0.315193	-0.311058	11.0600	10.7998	146.8310	147.6711
735.2218	0.206120	0.196989	-0.315201	-0.311123	11.0620	10.8036	146.8180	147.6599
734.7827	0.206006	0.197116	-0.315159	-0.311188	11.0590	10.8074	146.8290	147.6486
734.3434	0.206190	0.197243	-0.315271	-0.311253	11.0650	10.8112	146.8150	147.6374
733.9041	0.206296	0.197369	-0.315433	-0.311318	11.0710	10.8150	146.8150	147.6261
733.4647	0.206278	0.197497	-0.315406	-0.311383	11.0700	10.8188	146.8150	147.6148
733.0252	0.206246	0.197624	-0.315466	-0.311448	11.0710	10.8225	146.8240	147.6035
732.5856	0.206532	0.197751	-0.315626	-0.311512	11.0800	10.8263	146.8010	147.5922
732.1459	0.206645	0.197879	-0.315630	-0.311577	11.0820	10.8301	146.7870	147.5808
731.7061	0.206541	0.198007	-0.315543	-0.311642	11.0780	10.8339	146.7930	147.5695
731.2662	0.206552	0.198135	-0.315729	-0.311706	11.0830	10.8377	146.8070	147.5581
730.8262	0.206502	0.198263	-0.315724	-0.311771	11.0820	10.8415	146.8130	147.5467
730.3861	0.206242	0.198391	-0.315700	-0.311836	11.0770	10.8453	146.8440	147.5353
729.9459	0.206289	0.198521	-0.315747	-0.311901	11.0790	10.8492	146.8420	147.5237
729.5057	0.206294	0.198663	-0.315743	-0.311970	11.0790	10.8533	146.8410	147.5109
729.0653	0.206556	0.198806	-0.315843	-0.312040	11.0860	10.8575	146.8160	147.4981
728.6248	0.206470	0.198952	-0.315783	-0.312126	11.0830	10.8622	146.8220	147.4862
728.1843	0.206528	0.199099	-0.315861	-0.312215	11.0860	10.8669	146.8210	147.4744
727.7436	0.206483	0.199246	-0.315852	-0.312304	11.0850	10.8717	146.8260	147.4627
727.3028	0.206392	0.199393	-0.315834	-0.312393	11.0830	10.8764	146.8360	147.4508
726.8619	0.206568	0.199540	-0.315873	-0.312481	11.0870	10.8812	146.8170	147.4390
726.4210	0.206578	0.199688	-0.315828	-0.312570	11.0860	10.8859	146.8120	147.4272
725.9799	0.206621	0.199836	-0.315955	-0.312659	11.0900	10.8907	146.8170	147.4153
725.5388	0.206816	0.199984	-0.315904	-0.312747	11.0920	10.8954	146.7880	147.4034
725.0975	0.207066	0.200132	-0.315972	-0.312836	11.0980	10.9002	146.7620	147.3915
724.6561	0.207143	0.200280	-0.316115	-0.312924	11.1030	10.9050	146.7640	147.3796
724.2147	0.207107	0.200429	-0.316023	-0.313013	11.1000	10.9097	146.7610	147.3677
723.7732	0.207068	0.200581	-0.316048	-0.313100	11.1000	10.9145	146.7680	147.3551
723.3315	0.206978	0.200738	-0.316030	-0.313186	11.0980	10.9194	146.7780	147.3419
722.8898	0.207091	0.200893	-0.316072	-0.313270	11.1010	10.9242	146.7670	147.3289
722.4479	0.207097	0.201041	-0.316068	-0.313351	11.1010	10.9287	146.7660	147.3165
722.0060	0.207080	0.201188	-0.316079	-0.313431	11.1010	10.9333	146.7690	147.3040
721.5640	0.207315	0.201338	-0.316196	-0.313519	11.1080	10.9380	146.7490	147.2920
721.1218	0.207312	0.201487	-0.316275	-0.313607	11.1100	10.9428	146.7560	147.2799
720.6796	0.207278	0.201628	-0.316297	-0.313684	11.1100	10.9472	146.7620	147.2682
720.2373	0.207370	0.201764	-0.316352	-0.313756	11.1130	10.9513	146.7550	147.2565
719.7949	0.207297	0.201900	-0.316362	-0.313827	11.1120	10.9554	146.7650	147.2449
719.3524	0.207328	0.202033	-0.316457	-0.313895	11.1150	10.9594	146.7690	147.2334
718.9097	0.207312	0.202167	-0.316468	-0.313964	11.1150	10.9634	146.7720	147.2218
718.4670	0.207352	0.202301	-0.316481	-0.314032	11.1160	10.9675	146.7680	147.2102
718.0242	0.207649	0.202435	-0.316633	-0.314100	11.1250	10.9715	146.7430	147.1985
717.5813	0.207795	0.202577	-0.316615	-0.314166	11.1270	10.9756	146.7230	147.1857
717.1383	0.207928	0.202720	-0.316721	-0.314232	11.1320	10.9797	146.7150	147.1728
716.6952	0.208042	0.202858	-0.316762	-0.314300	11.1350	10.9837	146.7040	147.1607
716.2520	0.208169	0.202992	-0.316871	-0.314368	11.1400	10.9877	146.6970	147.1490
715.8087	0.208402	0.203128	-0.316912	-0.314436	11.1450	10.9918	146.6710	147.1373
715.3653	0.208607	0.203263	-0.316970	-0.314504	11.1500	10.9958	146.6500	147.1255
714.9218	0.208551	0.203398	-0.317007	-0.314571	11.1500	10.9998	146.6600	147.1137
714.4782	0.208723	0.203534	-0.317087	-0.314639	11.1550	11.0039	146.6450	147.1019
714.0345	0.209018	0.203670	-0.317125	-0.314707	11.1610	11.0079	146.6110	147.0901
713.5907	0.209191	0.203806	-0.317243	-0.314775	11.1670	11.0120	146.5990	147.0783
713.1469	0.209351	0.203942	-0.317292	-0.314843	11.1710	11.0160	146.5830	147.0665
712.7028	0.209565	0.204087	-0.317267	-0.314926	11.1740	11.0206	146.5540	147.0548
712.2588	0.209836	0.204236	-0.317436	-0.315016	11.1830	11.0254	146.5340	147.0432
711.8146	0.210042	0.204392	-0.317532	-0.315112	11.1890	11.0305	146.5160	147.0312
711.3703	0.210254	0.204558	-0.317624	-0.315215	11.1950	11.0360	146.4970	147.0185
710.9259	0.210597	0.204723	-0.317707	-0.315318	11.2030	11.0415	146.4610	147.0060
710.4814	0.210752	0.204881	-0.317797	-0.315424	11.2080	11.0469	146.4490	146.9946
710.0369	0.210915	0.205040	-0.317922	-0.315529	11.2140	11.0523	146.4390	146.9831
709.5922	0.211123	0.205198	-0.318054	-0.315634	11.2210	11.0577	146.4240	146.9716
709.1474	0.211385	0.205357	-0.318112	-0.315740	11.2270	11.0631	146.3960	146.9601
708.7026	0.211585	0.205515	-0.318135	-0.315845	11.2310	11.0685	146.3730	146.9485
708.2576	0.211854	0.205675	-0.318227	-0.315950	11.2380	11.0739	146.3470	146.9370
707.8125	0.211992	0.205834	-0.318290	-0.316055	11.2420	11.0793	146.3350	146.9254
707.3674	0.212312	0.205993	-0.318348	-0.316160	11.2490	11.0847	146.3000	146.9138
706.9221	0.212565	0.206153	-0.318451	-0.316265	11.2560	11.0901	146.2770	146.9022
706.4767	0.212790	0.206313	-0.318572	-0.316369	11.2630	11.0955	146.2590	146.8906
706.0313	0.213202	0.206473	-0.318646	-0.316474	11.2720	11.1009	146.2140	146.8789
705.5857	0.213416	0.206641	-0.318774	-0.316576	11.2790	11.1064	146.1980	146.8661
705.1401	0.213659	0.206810	-0.318883	-0.316678	11.2860	11.1119	146.1770	146.8531
704.6943	0.213914	0.206972	-0.319022	-0.316778	11.2940	11.1173	146.1570	146.8407
704.2484	0.214141	0.207132	-0.319025	-0.316876	11.2980	11.1225	146.1290	146.8286
703.8025	0.214367	0.207292	-0.319145	-0.316972	11.3050	11.1277	146.1110	146.8163
703.3564	0.214597	0.207451	-0.319185	-0.317065	11.3100	11.1328	146.0860	146.8038
702.9103	0.214860	0.207611	-0.319396	-0.317157	11.3200	11.1379	146.0710	146.7912
702.4641	0.215169	0.207771	-0.319615	-0.317249	11.3310	11.1430	146.0510	146.7786
702.0177	0.215442	0.207931	-0.319742	-0.317341	11.3390	11.1481	146.0280	146.7660
701.5712	0.215760	0.208091	-0.319877	-0.317433	11.3480	11.1532	146.0000	146.7534
701.1247	0.216075	0.208252	-0.320092	-0.317526	11.3590	11.1583	145.9790	146.7408
700.6780	0.216319	0.208412	-0.320199	-0.317617	11.3660	11.1634	145.9580	146.7281
700.2313	0.216546	0.208573	-0.320318	-0.317709	11.3730	11.1686	145.9400	146.7155
699.7844	0.216880	0.208739	-0.320403	-0.317800	11.3810	11.1737	145.9060	146.7022
699.3375	0.217165	0.208908	-0.320559	-0.317889	11.3900	11.1789	145.8840	146.6882
698.8904	0.217427	0.209076	-0.320693	-0.317979	11.3980	11.1841	145.8630	146.6744
698.4433	0.217652	0.209238	-0.320891	-0.318071	11.4070	11.1892	145.8520	146.6617
697.9961	0.218060	0.209400	-0.321119	-0.318162	11.4200	11.1943	145.8210	146.6489
697.5488	0.218299	0.209562	-0.321229	-0.318254	11.4270	11.1995	145.8010	146.6361
697.1013	0.218578	0.209724	-0.321350	-0.318345	11.4350	11.2046	145.7770	146.6233
696.6537	0.218819	0.209882	-0.321536	-0.318439	11.4440	11.2097	145.7630	146.6113
696.2061	0.219170	0.210038	-0.321725	-0.318534	11.4550	11.2148	145.7360	146.5996
695.7584	0.219360	0.210190	-0.321907	-0.318632	11.4630	11.2200	145.7280	146.5885
695.3105	0.219617	0.210340	-0.322043	-0.318731	11.4710	11.2251	145.7080	146.5780
694.8626	0.219878	0.210493	-0.322293	-0.318829	11.4820	11.2302	145.6970	146.5670
694.4146	0.220171	0.210652	-0.322444	-0.318925	11.4910	11.2354	145.6740	146.5550
693.9664	0.220558	0.210810	-0.322685	-0.319021	11.5040	11.2406	145.6470	146.5432
693.5182	0.220919	0.210961	-0.322983	-0.319120	11.5180	11.2458	145.6280	146.5325
693.0699	0.221285	0.211112	-0.323239	-0.319219	11.5310	11.2509	145.6050	146.5218
692.6215	0.221506	0.211263	-0.323476	-0.319317	11.5410	11.2560	145.5980	146.5111
692.1729	0.221697	0.211414	-0.323696	-0.319416	11.5500	11.2612	145.5930	146.5003
691.7243	0.222003	0.211566	-0.323875	-0.319514	11.5600	11.2663	145.5710	146.4895
691.2756	0.222257	0.211717	-0.324051	-0.319612	11.5690	11.2714	145.5550	146.4787
690.8267	0.222504	0.211869	-0.324193	-0.319710	11.5770	11.2766	145.5370	146.4679
690.3778	0.222778	0.212022	-0.324472	-0.319809	11.5890	11.2817	145.5270	146.4570
689.9288	0.222998	0.212174	-0.324671	-0.319907	11.5980	11.2869	145.5170	146.4462
689.4797	0.223220	0.212327	-0.324908	-0.320005	11.6080	11.2920	145.5100	146.4353
689.0304	0.223426	0.212479	-0.325039	-0.320103	11.6150	11.2972	145.4960	146.4244
688.5811	0.223671	0.212641	-0.325260	-0.320199	11.6250	11.3025	145.4850	146.4123
688.1317	0.223820	0.212803	-0.325430	-0.320296	11.6320	11.3077	145.4810	146.4001
687.6821	0.224027	0.212959	-0.325560	-0.320394	11.6390	11.3130	145.4670	146.3888
687.2325	0.224289	0.213113	-0.325769	-0.320493	11.6490	11.3182	145.4530	146.3779
686.7828	0.224467	0.213268	-0.325919	-0.320593	11.6560	11.3234	145.4440	146.3670
686.3329	0.224637	0.213422	-0.326191	-0.320692	11.6660	11.3286	145.4460	146.3560
685.8830	0.224824	0.213577	-0.326412	-0.320791	11.6750	11.3338	145.4420	146.3450
685.4330	0.225129	0.213732	-0.326708	-0.320890	11.6880	11.3391	145.4300	146.3340
684.9828	0.225398	0.213887	-0.326990	-0.320989	11.7000	11.3443	145.4210	146.3230
684.5327	0.225555	0.214042	-0.327193	-0.321087	11.7080	11.3495	145.4190	146.3119
684.0823	0.225717	0.214198	-0.327354	-0.321186	11.7150	11.3547	145.4130	146.3008
683.6319	0.225951	0.214361	-0.327620	-0.321283	11.7260	11.3600	145.4070	146.2887
683.1813	0.226087	0.214526	-0.327720	-0.321378	11.7310	11.3654	145.3990	146.2762
682.7307	0.226366	0.214685	-0.327878	-0.321476	11.7400	11.3706	145.3790	146.2645
682.2800	0.226481	0.214842	-0.328071	-0.321574	11.7470	11.3759	145.3810	146.2533
681.8292	0.226767	0.215000	-0.328301	-0.321674	11.7580	11.3812	145.3660	146.2421
681.3782	0.226993	0.215161	-0.328456	-0.321775	11.7660	11.3866	145.3520	146.2306
680.9272	0.227132	0.215324	-0.328633	-0.321878	11.7730	11.3920	145.3500	146.2190
680.4761	0.227299	0.215499	-0.328751	-0.321990	11.7790	11.3980	145.3400	146.2067
680.0248	0.227454	0.215675	-0.328877	-0.322103	11.7850	11.4039	145.3320	146.1943
679.5735	0.227650	0.215851	-0.329014	-0.322215	11.7920	11.4099	145.3200	146.1819
679.1221	0.227821	0.216028	-0.329090	-0.322327	11.7970	11.4158	145.3060	146.1695
678.6705	0.227976	0.216211	-0.329177	-0.322438	11.8020	11.4218	145.2950	146.1562
678.2189	0.228142	0.216396	-0.329295	-0.322547	11.8080	11.4279	145.2850	146.1424
677.7672	0.228368	0.216576	-0.329412	-0.322653	11.8150	11.4337	145.2680	146.1291
677.3154	0.228545	0.216751	-0.329483	-0.322757	11.8200	11.4394	145.2530	146.1161
676.8634	0.228713	0.216927	-0.329639	-0.322862	11.8270	11.4452	145.2460	146.1033
676.4114	0.228767	0.217105	-0.329680	-0.322974	11.8290	11.4512	145.2430	146.0908
675.9592	0.228943	0.217283	-0.329713	-0.323086	11.8330	11.4571	145.2250	146.0782
675.5070	0.229146	0.217461	-0.329845	-0.323197	11.8400	11.4631	145.2120	146.0656
675.0547	0.229212	0.217639	-0.329915	-0.323309	11.8430	11.4691	145.2100	146.0530
674.6022	0.229271	0.217818	-0.329952	-0.323420	11.8450	11.4751	145.2060	146.0404
674.1497	0.229450	0.217997	-0.330061	-0.323531	11.8510	11.4810	145.1940	146.0277
673.6971	0.229549	0.218184	-0.330031	-0.323651	11.8520	11.4874	145.1800	146.0147
673.2443	0.229715	0.218375	-0.330111	-0.323774	11.8570	11.4939	145.1670	146.0016
672.7915	0.229916	0.218563	-0.330165	-0.323900	11.8620	11.5004	145.1480	145.9891
672.3386	0.230073	0.218746	-0.330134	-0.324030	11.8640	11.5069	145.1270	145.9775
671.8855	0.230228	0.218930	-0.330221	-0.324159	11.8690	11.5135	145.1160	145.9658
671.4324	0.230417	0.219114	-0.330283	-0.324289	11.8740	11.5200	145.0990	145.9541
670.9791	0.230636	0.219298	-0.330326	-0.324418	11.8790	11.5266	145.0770	145.9423
670.5258	0.230891	0.219482	-0.330420	-0.324547	11.8860	11.5331	145.0550	145.9306
670.0723	0.231092	0.219667	-0.330475	-0.324676	11.8910	11.5397	145.0360	145.9188
669.6188	0.231240	0.219852	-0.330527	-0.324805	11.8950	11.5462	145.0230	145.9070
669.1651	0.231377	0.220037	-0.330587	-0.324934	11.8990	11.5528	145.0120	145.8952
668.7114	0.231467	0.220228	-0.330680	-0.325061	11.9030	11.5594	145.0090	145.8825
668.2575	0.231605	0.220423	-0.330778	-0.325187	11.9080	11.5660	145.0010	145.8693
667.8035	0.231748	0.220614	-0.330873	-0.325314	11.9130	11.5726	144.9920	145.8566
667.3495	0.231844	0.220800	-0.330923	-0.325442	11.9160	11.5792	144.9850	145.8447
666.8953	0.231945	0.220986	-0.330969	-0.325571	11.9190	11.5858	144.9770	145.8327
666.4411	0.232076	0.221173	-0.331033	-0.325700	11.9230	11.5924	144.9670	145.8208
665.9868	0.232272	0.221360	-0.331091	-0.325830	11.9280	11.5990	144.9490	145.8089
665.5323	0.232492	0.221548	-0.331170	-0.325960	11.9340	11.6057	144.9300	145.7969
665.0777	0.232682	0.221735	-0.331232	-0.326090	11.9390	11.6123	144.9130	145.7850
664.6230	0.232829	0.221924	-0.331245	-0.326220	11.9420	11.6190	144.8970	145.7730
664.1683	0.233043	0.222112	-0.331329	-0.326350	11.9480	11.6256	144.8790	145.7610
663.7134	0.233233	0.222306	-0.331390	-0.326478	11.9530	11.6323	144.8620	145.7482
663.2584	0.233441	0.222504	-0.331439	-0.326605	11.9580	11.6391	144.8420	145.7348
662.8034	0.233608	0.222699	-0.331517	-0.326733	11.9630	11.6458	144.8290	145.7219
662.3482	0.233746	0.222888	-0.331614	-0.326862	11.9680	11.6524	144.8210	145.7098
661.8929	0.233949	0.223078	-0.331706	-0.326991	11.9740	11.6591	144.8050	145.6977
661.4376	0.234163	0.223268	-0.331750	-0.327121	11.9790	11.6658	144.7840	145.6855
660.9821	0.234306	0.223458	-0.331805	-0.327250	11.9830	11.6724	144.7720	145.6734
660.5265	0.234491	0.223648	-0.331908	-0.327379	11.9890	11.6791	144.7590	145.6612
660.0708	0.234694	0.223839	-0.331961	-0.327508	11.9940	11.6858	144.7400	145.6489
659.6151	0.234845	0.224022	-0.332088	-0.327633	12.0000	11.6923	144.7330	145.6373
659.1592	0.235032	0.224204	-0.332230	-0.327759	12.0070	11.6987	144.7230	145.6258
658.7032	0.235205	0.224387	-0.332302	-0.327880	12.0120	11.7050	144.7090	145.6139
658.2471	0.235419	0.224571	-0.332346	-0.327998	12.0170	11.7113	144.6880	145.6017
657.7909	0.235621	0.224750	-0.332398	-0.328118	12.0220	11.7176	144.6690	145.5901
657.3346	0.235770	0.224924	-0.332449	-0.328239	12.0260	11.7238	144.6560	145.5793
656.8782	0.235939	0.225099	-0.332563	-0.328360	12.0320	11.7300	144.6460	145.5684
656.4218	0.236019	0.225274	-0.332663	-0.328481	12.0360	11.7362	144.6450	145.5575
655.9651	0.236126	0.225450	-0.332704	-0.328602	12.0390	11.7424	144.6360	145.5465
655.5084	0.236246	0.225625	-0.332775	-0.328723	12.0430	11.7486	144.6280	145.5355
655.0516	0.236367	0.225801	-0.332846	-0.328844	12.0470	11.7548	144.6200	145.5245
654.5947	0.236464	0.225977	-0.332934	-0.328965	12.0510	11.7611	144.6160	145.5135
654.1377	0.236568	0.226154	-0.333055	-0.329085	12.0560	11.7673	144.6140	145.5024
653.6806	0.236669	0.226337	-0.333100	-0.329204	12.0590	11.7736	144.6060	145.4904
653.2234	0.236832	0.226523	-0.333219	-0.329321	12.0650	11.7799	144.5970	145.4779
652.7661	0.236918	0.226711	-0.333314	-0.329444	12.0690	11.7864	144.5950	145.4657
652.3087	0.237008	0.226900	-0.333367	-0.329572	12.0720	11.7931	144.5890	145.4538
651.8511	0.237181	0.227092	-0.333401	-0.329703	12.0760	11.7998	144.5720	145.4418
651.3936	0.237338	0.227290	-0.333523	-0.329836	12.0820	11.8068	144.5640	145.4294
650.9358	0.237461	0.227487	-0.333671	-0.329970	12.0880	11.8137	144.5620	145.4169
650.4780	0.237594	0.227685	-0.333771	-0.330104	12.0930	11.8207	144.5550	145.4044
650.0201	0.237735	0.227884	-0.333945	-0.330237	12.1000	11.8276	144.5530	145.3920
649.5620	0.237863	0.228091	-0.334088	-0.330367	12.1060	11.8347	144.5500	145.3781
649.1039	0.238026	0.228300	-0.334206	-0.330497	12.1120	11.8417	144.5410	145.3642
648.6457	0.238223	0.228501	-0.334223	-0.330630	12.1160	11.8487	144.5200	145.3513
648.1873	0.238399	0.228700	-0.334371	-0.330763	12.1230	11.8557	144.5120	145.3387
647.7289	0.238507	0.228900	-0.334411	-0.330896	12.1260	11.8626	144.5030	145.3261
647.2703	0.238598	0.229100	-0.334502	-0.331028	12.1300	11.8696	144.5000	145.3134
646.8117	0.238765	0.229300	-0.334539	-0.331161	12.1340	11.8766	144.4840	145.3007
646.3530	0.238904	0.229501	-0.334597	-0.331293	12.1380	11.8836	144.4730	145.2880
645.8941	0.238951	0.229704	-0.334602	-0.331428	12.1390	11.8907	144.4680	145.2752
645.4351	0.239137	0.229918	-0.334665	-0.331572	12.1440	11.8982	144.4520	145.2619
644.9761	0.239325	0.230131	-0.334804	-0.331716	12.1510	11.9057	144.4420	145.2487
644.5169	0.239564	0.230336	-0.334829	-0.331866	12.1560	11.9132	144.4170	145.2369
644.0577	0.239713	0.230541	-0.334840	-0.332016	12.1590	11.9207	144.4010	145.2251
643.5983	0.239891	0.230747	-0.334829	-0.332166	12.1620	11.9283	144.3800	145.2133
643.1389	0.240053	0.230953	-0.334870	-0.332315	12.1660	11.9358	144.3650	145.2015
642.6793	0.240203	0.231159	-0.334919	-0.332465	12.1700	11.9433	144.3520	145.1896
642.2196	0.240380	0.231365	-0.334870	-0.332615	12.1720	11.9509	144.3280	145.1777
641.7598	0.240579	0.231572	-0.334962	-0.332764	12.1780	11.9584	144.3130	145.1658
641.2999	0.240783	0.231779	-0.335011	-0.332913	12.1830	11.9660	144.2940	145.1538
640.8400	0.240989	0.231990	-0.335137	-0.333061	12.1900	11.9735	144.2810	145.1413
640.3799	0.241121	0.232207	-0.335160	-0.333207	12.1930	11.9812	144.2680	145.1279
639.9197	0.241360	0.232423	-0.335184	-0.333353	12.1980	11.9888	144.2430	145.1147
639.4594	0.241511	0.232631	-0.335271	-0.333502	12.2030	11.9964	144.2330	145.1027
638.9990	0.241667	0.232839	-0.335276	-0.333651	12.2060	12.0040	144.2160	145.0906
638.5385	0.241846	0.233050	-0.335303	-0.333805	12.2100	12.0117	144.1980	145.0788
638.0779	0.242007	0.233260	-0.335305	-0.333959	12.2130	12.0194	144.1800	145.0669
637.6172	0.242167	0.233469	-0.335268	-0.334105	12.2150	12.0269	144.1590	145.0546
637.1564	0.242349	0.233677	-0.335371	-0.334249	12.2210	12.0344	144.1470	145.0422
636.6954	0.242529	0.233894	-0.335398	-0.334397	12.2250	12.0421	144.1290	145.0291
636.2344	0.242810	0.234116	-0.335391	-0.334547	12.2300	12.0499	144.0970	145.0157
635.7733	0.243025	0.234333	-0.335393	-0.334699	12.2340	12.0577	144.0730	145.0030
635.3121	0.243185	0.234545	-0.335355	-0.334851	12.2360	12.0655	144.0520	144.9909
634.8508	0.243341	0.234757	-0.335398	-0.335004	12.2400	12.0732	144.0380	144.9788
634.3893	0.243510	0.234970	-0.335433	-0.335157	12.2440	12.0810	144.0220	144.9667
633.9278	0.243808	0.235183	-0.335609	-0.335309	12.2540	12.0888	144.0030	144.9545
633.4662	0.244125	0.235396	-0.335850	-0.335462	12.2660	12.0965	143.9870	144.9423
633.0044	0.244267	0.235610	-0.335982	-0.335614	12.2720	12.1043	143.9820	144.9301
632.5425	0.244411	0.235853	-0.335995	-0.335749	12.2750	12.1122	143.9670	144.9132
632.0806	0.244509	0.236097	-0.336081	-0.335885	12.2790	12.1200	143.9630	144.8962
631.6186	0.244471	0.236343	-0.335991	-0.336015	12.2760	12.1278	143.9600	144.8786
631.1564	0.244532	0.236590	-0.336064	-0.336144	12.2790	12.1356	143.9590	144.8608
630.6942	0.244653	0.236838	-0.335897	-0.336274	12.2770	12.1434	143.9320	144.8430
630.2318	0.244752	0.237085	-0.335786	-0.336403	12.2760	12.1512	143.9120	144.8251
629.7693	0.244636	0.237333	-0.335517	-0.336532	12.2670	12.1590	143.9030	144.8072
629.3068	0.244867	0.237582	-0.335624	-0.336660	12.2740	12.1668	143.8860	144.7893
628.8441	0.244861	0.237833	-0.335432	-0.336788	12.2690	12.1747	143.8710	144.7710
628.3813	0.245191	0.238092	-0.335662	-0.336913	12.2810	12.1826	143.8530	144.7516
627.9184	0.245478	0.238350	-0.335846	-0.337038	12.2910	12.1905	143.8360	144.7325
627.4554	0.245669	0.238599	-0.336218	-0.337167	12.3040	12.1983	143.8450	144.7145
626.9923	0.245818	0.238848	-0.336187	-0.337295	12.3060	12.2061	143.8260	144.6965
626.5291	0.245765	0.239089	-0.336029	-0.337432	12.3010	12.2140	143.8190	144.6803
626.0658	0.245830	0.239331	-0.335982	-0.337570	12.3010	12.2220	143.8080	144.6641
625.6024	0.245927	0.239541	-0.336029	-0.337741	12.3040	12.2302	143.8010	144.6540
625.1389	0.245748	0.239747	-0.336277	-0.337917	12.3070	12.2385	143.8410	144.6450
624.6753	0.245838	0.239960	-0.336487	-0.338091	12.3140	12.2468	143.8480	144.6349
624.2115	0.245627	0.240176	-0.336444	-0.338264	12.3090	12.2552	143.8680	144.6243
623.7477	0.245568	0.240387	-0.336449	-0.338439	12.3080	12.2635	143.8750	144.6145
623.2838	0.245749	0.240594	-0.336945	-0.338614	12.3240	12.2718	143.8950	144.6053
622.8198	0.245974	0.240801	-0.337055	-0.338790	12.3310	12.2801	143.8790	144.5960
622.3557	0.246501	0.241009	-0.336592	-0.338965	12.3290	12.2884	143.7830	144.5867
621.8914	0.246981	0.241217	-0.336200	-0.339141	12.3280	12.2967	143.6980	144.5774
621.4271	0.247508	0.241425	-0.335773	-0.339316	12.3270	12.3050	143.6050	144.5680
620.9626	0.248057	0.241634	-0.334973	-0.339490	12.3170	12.3133	143.4790	144.5584
620.4980	0.248258	0.241853	-0.334073	-0.339662	12.2980	12.3217	143.3830	144.5476
620.0334	0.248797	0.242072	-0.333593	-0.339833	12.2960	12.3301	143.2840	144.5367
619.5687	0.249582	0.242311	-0.333283	-0.339991	12.3030	12.3385	143.1720	144.5226
619.1038	0.250017	0.242552	-0.332798	-0.340148	12.2990	12.3469	143.0840	144.5082
618.6388	0.250326	0.242795	-0.332169	-0.340303	12.2890	12.3554	142.9980	144.4933
618.1737	0.250839	0.243040	-0.331741	-0.340457	12.2880	12.3638	142.9060	144.4784
617.7086	0.251224	0.243285	-0.331131	-0.340612	12.2800	12.3723	142.8130	144.4634
617.2433	0.251617	0.243530	-0.330594	-0.340766	12.2740	12.3807	142.7250	144.4483
616.7779	0.252015	0.243780	-0.330171	-0.340918	12.2710	12.3892	142.6460	144.4326
616.3124	0.252308	0.244036	-0.329707	-0.341069	12.2650	12.3978	142.5750	144.4161
615.8468	0.252390	0.244289	-0.329124	-0.341220	12.2520	12.4063	142.5170	144.4000
615.3810	0.252784	0.244536	-0.328781	-0.341373	12.2510	12.4148	142.4450	144.3848
614.9153	0.252894	0.244783	-0.328176	-0.341526	12.2380	12.4233	142.3820	144.3697
