Repository: besselgeuse/Tesis

## Multilayer Ellipsometry & TMM Simulation API ☀️

Este codigo tiene el objetivo de fitear parametros elipsometricos de peliculas delgadas de materiales antirreflectantes usados en celdas solares. Para ello se usan principalmente dos librerias, tmm y pytorch. La primera se encarga del calculo de los coeficientes de fresnel de las peliculas usando el metodo de la matriz de transferencia, mientras que la segunda se encargar de encontrar el espesor y parametros de dispersión que mejor se ajustan a los datos experimentales usando su función autograd para disminuir la perdida, perdida que se definió usando el error cuadratico medio.

File: segundo_cuatri/Files/24-9-26/2026.09.24/fit_results/TiO2_RTP_aire.T1-2_fit_results.txt (part 1 of 2)
# ========================================================
# RESULTADOS DE AJUSTE ELIPSOMÉTRICO (AUTORANGE + TMM)
# ========================================================
# Archivo de origen: TiO2-RTP-aire.T1-2.txt
# Espesores óptimos (nm): [np.float64(42.73121163423691)]
# Error mínimo (Chi2 Red / MSE): 3.335738e-04
# Parámetros de dispersión optimizados:
#   Capa 'TiO2_RTP_aire': {'model': 'cauchy', 'A': 1.2797494883562899, 'B': 36.81873050417385, 'C': -21.480350675751748}
# ========================================================
# Wavelength_nm	Is_exp	Is_fit	Ic_exp	Ic_fit	Psi_exp_deg	Psi_fit_deg	Delta_exp_deg	Delta_fit_deg
829.9594	0.536681	0.563009	-0.096139	-0.079802	16.5200	17.3276	100.1560	98.0675
829.5408	0.538291	0.563247	-0.095942	-0.079519	16.5730	17.3344	100.1060	98.0359
829.1221	0.540465	0.563485	-0.095221	-0.079235	16.6420	17.3413	99.9920	98.0042
828.7034	0.540235	0.563724	-0.095015	-0.078951	16.6330	17.3481	99.9750	97.9725
828.2845	0.539377	0.563962	-0.093816	-0.078666	16.5970	17.3550	99.8670	97.9408
827.8656	0.540177	0.564200	-0.093480	-0.078380	16.6220	17.3618	99.8180	97.9090
827.4465	0.540846	0.564439	-0.092691	-0.078094	16.6400	17.3687	99.7250	97.8772
827.0275	0.540639	0.564677	-0.091471	-0.077807	16.6260	17.3755	99.6030	97.8454
826.6082	0.540923	0.564909	-0.091189	-0.077547	16.6340	17.3823	99.5690	97.8164
826.1889	0.540599	0.565140	-0.090300	-0.077289	16.6180	17.3891	99.4830	97.7875
825.7695	0.541533	0.565369	-0.090019	-0.077041	16.6480	17.3958	99.4380	97.7597
825.3500	0.542512	0.565595	-0.089287	-0.076801	16.6770	17.4025	99.3460	97.7328
824.9305	0.542479	0.565822	-0.088766	-0.076561	16.6730	17.4092	99.2930	97.7058
824.5108	0.542296	0.566049	-0.088260	-0.076320	16.6640	17.4160	99.2440	97.6788
824.0911	0.541605	0.566276	-0.087236	-0.076078	16.6350	17.4227	99.1500	97.6518
823.6713	0.541289	0.566502	-0.086623	-0.075836	16.6210	17.4294	99.0920	97.6247
823.2513	0.541433	0.566729	-0.086094	-0.075593	16.6230	17.4361	99.0350	97.5976
822.8313	0.540635	0.566956	-0.085531	-0.075350	16.5930	17.4429	98.9900	97.5704
822.4112	0.541251	0.567183	-0.085561	-0.075105	16.6140	17.4496	98.9830	97.5431
821.9910	0.542418	0.567410	-0.085843	-0.074861	16.6550	17.4563	98.9930	97.5158
821.5707	0.541419	0.567637	-0.085249	-0.074615	16.6180	17.4631	98.9480	97.4885
821.1503	0.541160	0.567864	-0.085014	-0.074369	16.6080	17.4698	98.9280	97.4611
820.7299	0.542203	0.568091	-0.084771	-0.074122	16.6420	17.4766	98.8860	97.4337
820.3093	0.542426	0.568318	-0.084854	-0.073874	16.6500	17.4833	98.8910	97.4062
819.8886	0.542520	0.568545	-0.084442	-0.073626	16.6510	17.4901	98.8470	97.3787
819.4679	0.543422	0.568772	-0.084146	-0.073377	16.6800	17.4968	98.8020	97.3511
819.0471	0.544531	0.568999	-0.084220	-0.073128	16.7180	17.5036	98.7920	97.3235
818.6262	0.545213	0.569226	-0.083809	-0.072878	16.7390	17.5104	98.7390	97.2959
818.2051	0.545623	0.569453	-0.083248	-0.072627	16.7500	17.5171	98.6750	97.2681
817.7841	0.546338	0.569681	-0.082801	-0.072375	16.7720	17.5239	98.6180	97.2404
817.3629	0.545845	0.569908	-0.082756	-0.072123	16.7550	17.5307	98.6210	97.2126
816.9416	0.546727	0.570135	-0.082763	-0.071870	16.7850	17.5375	98.6080	97.1847
816.5202	0.547072	0.570362	-0.082424	-0.071616	16.7950	17.5442	98.5680	97.1568
816.0988	0.547405	0.570589	-0.082357	-0.071362	16.8060	17.5510	98.5560	97.1288
815.6772	0.548289	0.570827	-0.081756	-0.071089	16.8330	17.5581	98.4810	97.0989
815.2556	0.548241	0.571068	-0.081485	-0.070811	16.8300	17.5653	98.4540	97.0684
814.8338	0.548755	0.571312	-0.081385	-0.070527	16.8470	17.5725	98.4360	97.0375
814.4120	0.549265	0.571559	-0.080913	-0.070237	16.8620	17.5799	98.3800	97.0058
813.9901	0.549512	0.571805	-0.081027	-0.069947	16.8710	17.5872	98.3880	96.9741
813.5681	0.550052	0.572052	-0.080950	-0.069655	16.8890	17.5946	98.3720	96.9424
813.1460	0.550101	0.572299	-0.080418	-0.069363	16.8880	17.6019	98.3170	96.9106
812.7238	0.550075	0.572546	-0.080188	-0.069070	16.8860	17.6093	98.2940	96.8787
812.3015	0.551548	0.572793	-0.079735	-0.068776	16.9340	17.6166	98.2260	96.8468
811.8792	0.550603	0.573039	-0.079785	-0.068482	16.9020	17.6240	98.2450	96.8149
811.4567	0.550965	0.573286	-0.079513	-0.068187	16.9130	17.6314	98.2120	96.7829
811.0341	0.551192	0.573533	-0.079153	-0.067891	16.9190	17.6387	98.1720	96.7509
810.6115	0.551233	0.573779	-0.079483	-0.067594	16.9220	17.6461	98.2050	96.7188
810.1888	0.551430	0.574026	-0.078922	-0.067297	16.9260	17.6535	98.1450	96.6867
809.7659	0.552165	0.574272	-0.078290	-0.066999	16.9480	17.6609	98.0700	96.6545
809.3430	0.552642	0.574518	-0.077807	-0.066700	16.9620	17.6682	98.0140	96.6222
808.9200	0.553270	0.574765	-0.076871	-0.066401	16.9790	17.6756	97.9100	96.5900
808.4969	0.553797	0.575011	-0.076235	-0.066100	16.9940	17.6830	97.8380	96.5576
808.0737	0.554008	0.575257	-0.075762	-0.065799	16.9990	17.6904	97.7870	96.5253
807.6505	0.554263	0.575503	-0.075599	-0.065497	17.0070	17.6978	97.7670	96.4928
807.2271	0.554186	0.575750	-0.075313	-0.065195	17.0030	17.7052	97.7390	96.4604
806.8036	0.554961	0.575996	-0.074541	-0.064892	17.0260	17.7126	97.6500	96.4278
806.3801	0.555541	0.576242	-0.074135	-0.064588	17.0440	17.7200	97.6010	96.3953
805.9564	0.556267	0.576488	-0.073501	-0.064283	17.0660	17.7274	97.5270	96.3626
805.5327	0.556814	0.576735	-0.072881	-0.063978	17.0820	17.7349	97.4570	96.3300
805.1089	0.557527	0.576983	-0.072103	-0.063673	17.1030	17.7424	97.3690	96.2974
804.6850	0.558004	0.577243	-0.071789	-0.063372	17.1180	17.7503	97.3310	96.2651
804.2610	0.558137	0.577508	-0.071202	-0.063073	17.1200	17.7584	97.2700	96.2329
803.8369	0.558580	0.577772	-0.070694	-0.062773	17.1330	17.7665	97.2130	96.2007
803.4127	0.559290	0.578037	-0.070367	-0.062472	17.1560	17.7746	97.1710	96.1684
802.9884	0.559557	0.578301	-0.070093	-0.062171	17.1640	17.7828	97.1400	96.1361
802.5640	0.560068	0.578565	-0.069720	-0.061868	17.1800	17.7909	97.0960	96.1037
802.1396	0.560060	0.578830	-0.069313	-0.061565	17.1780	17.7990	97.0550	96.0712
801.7150	0.560191	0.579094	-0.069200	-0.061261	17.1820	17.8071	97.0420	96.0387
801.2903	0.560899	0.579358	-0.068631	-0.060956	17.2040	17.8153	96.9760	96.0062
800.8657	0.560951	0.579622	-0.068439	-0.060651	17.2050	17.8234	96.9560	95.9736
800.4408	0.560786	0.579886	-0.067892	-0.060344	17.1970	17.8315	96.9030	95.9410
800.0159	0.561161	0.580150	-0.067669	-0.060037	17.2090	17.8397	96.8760	95.9083
799.5909	0.561415	0.580413	-0.067004	-0.059729	17.2150	17.8478	96.8060	95.8755
799.1658	0.561876	0.580677	-0.066781	-0.059420	17.2300	17.8559	96.7780	95.8427
798.7406	0.562286	0.580941	-0.066252	-0.059111	17.2420	17.8641	96.7200	95.8098
798.3153	0.562953	0.581204	-0.066002	-0.058800	17.2640	17.8722	96.6870	95.7769
797.8899	0.563808	0.581468	-0.065374	-0.058489	17.2910	17.8804	96.6140	95.7440
797.4644	0.564046	0.581731	-0.065063	-0.058177	17.2980	17.8885	96.5800	95.7109
797.0389	0.564653	0.581994	-0.064564	-0.057864	17.3170	17.8967	96.5230	95.6779
796.6132	0.565164	0.582257	-0.064133	-0.057550	17.3330	17.9048	96.4740	95.6448
796.1875	0.565135	0.582521	-0.063630	-0.057235	17.3300	17.9130	96.4240	95.6116
795.7617	0.565619	0.582784	-0.063174	-0.056920	17.3450	17.9212	96.3730	95.5783
795.3357	0.566210	0.583046	-0.062530	-0.056604	17.3630	17.9293	96.3020	95.5450
794.9097	0.566848	0.583307	-0.061980	-0.056287	17.3830	17.9374	96.2400	95.5117
794.4836	0.567224	0.583561	-0.061170	-0.055970	17.3930	17.9453	96.1550	95.4785
794.0574	0.567501	0.583815	-0.061009	-0.055652	17.4020	17.9532	96.1360	95.4453
793.6310	0.567991	0.584067	-0.060470	-0.055334	17.4170	17.9610	96.0770	95.4120
793.2047	0.568519	0.584318	-0.059834	-0.055015	17.4330	17.9688	96.0080	95.3787
792.7782	0.568764	0.584570	-0.059418	-0.054695	17.4400	17.9766	95.9640	95.3453
792.3516	0.568991	0.584821	-0.059181	-0.054375	17.4470	17.9844	95.9380	95.3119
791.9249	0.569003	0.585072	-0.058781	-0.054053	17.4460	17.9922	95.8980	95.2784
791.4982	0.569708	0.585323	-0.058361	-0.053731	17.4690	18.0000	95.8490	95.2449
791.0714	0.570060	0.585574	-0.058015	-0.053408	17.4800	18.0078	95.8110	95.2113
790.6444	0.570303	0.585825	-0.057607	-0.053084	17.4870	18.0156	95.7680	95.1776
790.2173	0.570457	0.586076	-0.057211	-0.052759	17.4910	18.0234	95.7270	95.1439
789.7902	0.570881	0.586327	-0.056710	-0.052433	17.5040	18.0312	95.6730	95.1102
789.3630	0.571093	0.586577	-0.056308	-0.052107	17.5100	18.0390	95.6310	95.0764
788.9357	0.571458	0.586828	-0.056102	-0.051779	17.5220	18.0469	95.6070	95.0425
788.5083	0.571618	0.587078	-0.055645	-0.051451	17.5260	18.0547	95.5600	95.0086
788.0807	0.571597	0.587328	-0.055562	-0.051122	17.5250	18.0625	95.5520	94.9746
787.6532	0.571974	0.587578	-0.055226	-0.050792	17.5370	18.0703	95.5150	94.9405
787.2255	0.571803	0.587828	-0.054917	-0.050461	17.5300	18.0782	95.4860	94.9064
786.7977	0.571761	0.588078	-0.054148	-0.050129	17.5260	18.0860	95.4100	94.8723
786.3699	0.572028	0.588328	-0.053760	-0.049797	17.5340	18.0938	95.3690	94.8381
785.9419	0.572311	0.588578	-0.053495	-0.049464	17.5430	18.1017	95.3400	94.8038
785.5139	0.572663	0.588827	-0.053104	-0.049129	17.5540	18.1095	95.2980	94.7695
785.0857	0.572946	0.589077	-0.052515	-0.048794	17.5620	18.1173	95.2370	94.7351
784.6575	0.573409	0.589334	-0.051841	-0.048459	17.5760	18.1255	95.1660	94.7007
784.2291	0.573523	0.589593	-0.051529	-0.048123	17.5790	18.1337	95.1340	94.6662
783.8007	0.573544	0.589854	-0.050976	-0.047786	17.5780	18.1419	95.0790	94.6316
783.3722	0.573776	0.590117	-0.050613	-0.047449	17.5850	18.1503	95.0410	94.5970
782.9435	0.574338	0.590380	-0.050086	-0.047110	17.6030	18.1586	94.9840	94.5623
782.5148	0.574765	0.590642	-0.049790	-0.046771	17.6170	18.1670	94.9510	94.5276
782.0861	0.574635	0.590905	-0.049637	-0.046431	17.6120	18.1754	94.9370	94.4928
781.6572	0.574541	0.591167	-0.049397	-0.046090	17.6080	18.1837	94.9140	94.4580
781.2282	0.574747	0.591430	-0.049000	-0.045748	17.6140	18.1921	94.8730	94.4231
780.7991	0.574931	0.591692	-0.048854	-0.045405	17.6200	18.2004	94.8570	94.3881
780.3699	0.575158	0.591954	-0.048540	-0.045061	17.6270	18.2088	94.8240	94.3531
779.9407	0.575353	0.592215	-0.048253	-0.044716	17.6330	18.2172	94.7940	94.3180
779.5113	0.575434	0.592477	-0.047977	-0.044371	17.6350	18.2255	94.7660	94.2829
779.0818	0.575988	0.592739	-0.047497	-0.044024	17.6530	18.2339	94.7140	94.2477
778.6523	0.576639	0.593000	-0.046881	-0.043677	17.6740	18.2423	94.6480	94.2124
778.2227	0.577166	0.593261	-0.046367	-0.043328	17.6910	18.2507	94.5930	94.1771
777.7930	0.577394	0.593523	-0.046010	-0.042979	17.6980	18.2590	94.5560	94.1417
777.3632	0.577904	0.593783	-0.045695	-0.042629	17.7150	18.2674	94.5210	94.1063
776.9332	0.578220	0.594044	-0.045304	-0.042277	17.7250	18.2758	94.4800	94.0708
776.5032	0.578629	0.594305	-0.044818	-0.041925	17.7380	18.2842	94.4290	94.0352
776.0731	0.578909	0.594565	-0.044514	-0.041572	17.7470	18.2926	94.3970	93.9996
775.6429	0.579246	0.594826	-0.043828	-0.041218	17.7570	18.3010	94.3270	93.9639
775.2126	0.579557	0.595086	-0.043486	-0.040863	17.7670	18.3094	94.2910	93.9282
774.7822	0.580098	0.595338	-0.043099	-0.040504	17.7850	18.3175	94.2490	93.8922
774.3517	0.580304	0.595582	-0.043012	-0.040143	17.7920	18.3253	94.2390	93.8559
773.9212	0.580643	0.595825	-0.042660	-0.039780	17.8030	18.3331	94.2020	93.8196
773.4905	0.580887	0.596066	-0.042433	-0.039416	17.8110	18.3408	94.1780	93.7832
773.0598	0.581367	0.596308	-0.042101	-0.039050	17.8270	18.3486	94.1420	93.7468
772.6289	0.581793	0.596549	-0.041703	-0.038684	17.8410	18.3563	94.1000	93.7102
772.1980	0.582257	0.596790	-0.041185	-0.038317	17.8560	18.3641	94.0460	93.6737
771.7669	0.582402	0.597031	-0.040736	-0.037949	17.8600	18.3718	94.0010	93.6370
771.3358	0.582570	0.597272	-0.040359	-0.037580	17.8650	18.3796	93.9630	93.6003
770.9046	0.582852	0.597513	-0.039980	-0.037211	17.8740	18.3874	93.9240	93.5635
770.4733	0.583187	0.597753	-0.039645	-0.036840	17.8850	18.3951	93.8890	93.5267
770.0419	0.583488	0.597993	-0.039389	-0.036468	17.8950	18.4029	93.8620	93.4898
769.6104	0.583900	0.598233	-0.039172	-0.036095	17.9090	18.4106	93.8380	93.4529
769.1787	0.584198	0.598473	-0.038956	-0.035722	17.9190	18.4184	93.8150	93.4158
768.7471	0.584215	0.598713	-0.038701	-0.035347	17.9190	18.4262	93.7900	93.3787
768.3152	0.584827	0.598952	-0.038444	-0.034972	17.9400	18.4340	93.7610	93.3416
767.8834	0.585289	0.599191	-0.037880	-0.034595	17.9550	18.4417	93.7030	93.3044
767.4514	0.585671	0.599430	-0.037227	-0.034218	17.9670	18.4495	93.6370	93.2671
767.0193	0.585925	0.599669	-0.036791	-0.033839	17.9750	18.4573	93.5930	93.2298
766.5872	0.586384	0.599908	-0.036235	-0.033460	17.9900	18.4651	93.5360	93.1924
766.1549	0.586585	0.600147	-0.035733	-0.033080	17.9960	18.4728	93.4860	93.1549
765.7225	0.586847	0.600386	-0.035616	-0.032697	18.0050	18.4807	93.4730	93.1172
765.2901	0.587227	0.600627	-0.035412	-0.032312	18.0180	18.4885	93.4510	93.0794
764.8575	0.587574	0.600869	-0.035279	-0.031925	18.0300	18.4965	93.4360	93.0414
764.4249	0.587932	0.601114	-0.034961	-0.031534	18.0420	18.5045	93.4030	93.0030
763.9922	0.588342	0.601359	-0.034727	-0.031142	18.0560	18.5126	93.3780	92.9645
763.5593	0.588877	0.601604	-0.034264	-0.030749	18.0740	18.5206	93.3300	92.9259
763.1264	0.589252	0.601849	-0.034121	-0.030354	18.0870	18.5287	93.3140	92.8873
762.6934	0.589624	0.602093	-0.033554	-0.029959	18.0990	18.5367	93.2570	92.8486
762.2603	0.589841	0.602338	-0.033194	-0.029563	18.1060	18.5448	93.2210	92.8098
761.8271	0.590171	0.602582	-0.032851	-0.029165	18.1170	18.5528	93.1860	92.7710
761.3938	0.590502	0.602825	-0.032466	-0.028767	18.1280	18.5609	93.1470	92.7321
760.9604	0.590875	0.603069	-0.031835	-0.028368	18.1400	18.5690	93.0840	92.6932
760.5269	0.591370	0.603312	-0.031541	-0.027967	18.1570	18.5770	93.0530	92.6541
760.0933	0.591845	0.603555	-0.031079	-0.027566	18.1730	18.5851	93.0060	92.6150
759.6597	0.592405	0.603798	-0.030590	-0.027164	18.1920	18.5932	92.9560	92.5759
759.2259	0.592670	0.604041	-0.030366	-0.026760	18.2010	18.6012	92.9330	92.5367
758.7921	0.592877	0.604283	-0.030169	-0.026356	18.2080	18.6093	92.9130	92.4974
758.3581	0.593329	0.604525	-0.029569	-0.025951	18.2230	18.6174	92.8530	92.4580
757.9240	0.593428	0.604767	-0.029262	-0.025544	18.2260	18.6254	92.8230	92.4186
757.4899	0.593810	0.605008	-0.028918	-0.025137	18.2390	18.6335	92.7880	92.3791
757.0556	0.593967	0.605250	-0.028593	-0.024728	18.2440	18.6416	92.7560	92.3396
756.6213	0.594432	0.605491	-0.028261	-0.024318	18.2600	18.6497	92.7220	92.2999
756.1868	0.594852	0.605732	-0.027678	-0.023908	18.2740	18.6577	92.6640	92.2602
755.7523	0.594975	0.605973	-0.027465	-0.023506	18.2780	18.6659	92.6430	92.2214
755.3177	0.595271	0.606215	-0.027125	-0.023111	18.2880	18.6740	92.6090	92.1833
754.8830	0.595480	0.606457	-0.026853	-0.022715	18.2950	18.6822	92.5820	92.1450
754.4482	0.595604	0.606699	-0.026577	-0.022318	18.2990	18.6904	92.5550	92.1067
754.0132	0.595811	0.606941	-0.026347	-0.021920	18.3060	18.6986	92.5320	92.0683
753.5782	0.596136	0.607182	-0.025955	-0.021520	18.3170	18.7068	92.4930	92.0299
753.1431	0.596348	0.607423	-0.025589	-0.021120	18.3240	18.7149	92.4570	91.9914
752.7079	0.596528	0.607664	-0.025315	-0.020718	18.3300	18.7231	92.4300	91.9528
752.2726	0.596907	0.607905	-0.024966	-0.020316	18.3430	18.7313	92.3950	91.9141
751.8373	0.596978	0.608145	-0.024624	-0.019912	18.3450	18.7395	92.3620	91.8754
751.4018	0.597596	0.608385	-0.023887	-0.019508	18.3660	18.7477	92.2890	91.8366
750.9662	0.597917	0.608625	-0.023544	-0.019102	18.3770	18.7559	92.2550	91.7977
750.5306	0.598152	0.608864	-0.023261	-0.018695	18.3850	18.7641	92.2270	91.7587
750.0948	0.598426	0.609103	-0.022686	-0.018287	18.3940	18.7723	92.1710	91.7197
749.6589	0.598689	0.609342	-0.022392	-0.017878	18.4030	18.7805	92.1420	91.6806
749.2230	0.598811	0.609581	-0.022125	-0.017468	18.4070	18.7886	92.1160	91.6414
748.7869	0.598962	0.609819	-0.021816	-0.017057	18.4120	18.7968	92.0860	91.6022
748.3508	0.599342	0.610057	-0.021338	-0.016645	18.4250	18.8050	92.0390	91.5629
747.9146	0.599683	0.610295	-0.021182	-0.016232	18.4370	18.8132	92.0230	91.5235
747.4782	0.599886	0.610533	-0.020990	-0.015817	18.4440	18.8214	92.0040	91.4840
747.0417	0.600177	0.610770	-0.020634	-0.015401	18.4540	18.8296	91.9690	91.4445
746.6052	0.600359	0.611019	-0.020231	-0.014984	18.4600	18.8383	91.9300	91.4048
746.1686	0.600795	0.611269	-0.019699	-0.014566	18.4750	18.8469	91.8780	91.3651
745.7319	0.601258	0.611520	-0.019189	-0.014147	18.4910	18.8557	91.8280	91.3253
745.2950	0.601660	0.611771	-0.018824	-0.013727	18.5050	18.8644	91.7920	91.2854
744.8582	0.602096	0.612021	-0.018248	-0.013305	18.5200	18.8731	91.7360	91.2454
744.4211	0.602300	0.612272	-0.017939	-0.012882	18.5270	18.8819	91.7060	91.2053
743.9841	0.602560	0.612522	-0.017641	-0.012459	18.5360	18.8906	91.6770	91.1652
743.5468	0.602880	0.612771	-0.017177	-0.012033	18.5470	18.8994	91.6320	91.1250
743.1096	0.603167	0.613021	-0.016859	-0.011607	18.5570	18.9081	91.6010	91.0847
742.6722	0.603310	0.613270	-0.016726	-0.011180	18.5620	18.9168	91.5880	91.0444
742.2347	0.603401	0.613518	-0.016454	-0.010751	18.5650	18.9256	91.5620	91.0040
741.7971	0.603665	0.613767	-0.015945	-0.010322	18.5740	18.9343	91.5130	90.9634
741.3594	0.603730	0.614015	-0.015598	-0.009891	18.5760	18.9431	91.4800	90.9229
740.9216	0.603932	0.614263	-0.015329	-0.009459	18.5830	18.9518	91.4540	90.8822
740.4838	0.604164	0.614510	-0.014966	-0.009025	18.5910	18.9606	91.4190	90.8414
740.0458	0.604196	0.614757	-0.014787	-0.008591	18.5920	18.9693	91.4020	90.8006
739.6077	0.604282	0.615004	-0.014652	-0.008155	18.5950	18.9781	91.3890	90.7597
739.1696	0.604514	0.615250	-0.014278	-0.007718	18.6030	18.9868	91.3530	90.7188
738.7313	0.604660	0.615496	-0.013965	-0.007280	18.6080	18.9956	91.3230	90.6777
738.2930	0.604836	0.615742	-0.013588	-0.006841	18.6140	19.0043	91.2870	90.6366
737.8545	0.604983	0.615981	-0.013211	-0.006399	18.6190	19.0128	91.2510	90.5952
737.4160	0.605240	0.616206	-0.012879	-0.005953	18.6280	19.0208	91.2190	90.5535
736.9773	0.605302	0.616431	-0.012574	-0.005506	18.6300	19.0289	91.1900	90.5117
736.5386	0.605477	0.616656	-0.012197	-0.005057	18.6360	19.0369	91.1540	90.4699
736.0997	0.605594	0.616880	-0.011913	-0.004608	18.6400	19.0449	91.1270	90.4280
735.6608	0.605821	0.617104	-0.011664	-0.004157	18.6480	19.0530	91.1030	90.3860
735.2218	0.605966	0.617327	-0.011307	-0.003705	18.6530	19.0610	91.0690	90.3439
734.7827	0.605885	0.617550	-0.011179	-0.003252	18.6500	19.0690	91.0570	90.3017
734.3434	0.606032	0.617773	-0.010758	-0.002797	18.6550	19.0771	91.0170	90.2595
733.9041	0.606235	0.617995	-0.010264	-0.002342	18.6620	19.0851	90.9700	90.2171
733.4647	0.606212	0.618217	-0.009936	-0.001885	18.6610	19.0931	90.9390	90.1747
733.0252	0.606244	0.618439	-0.009693	-0.001427	18.6620	19.1012	90.9160	90.1322
732.5856	0.606614	0.618660	-0.009127	-0.000968	18.6750	19.1092	90.8620	90.0897
732.1459	0.606646	0.618881	-0.008810	-0.000508	18.6760	19.1172	90.8320	90.0470
731.7061	0.606540	0.619101	-0.008459	-0.000046	18.6720	19.1253	90.7990	90.0043
731.2662	0.606654	0.619321	-0.008249	0.000417	18.6760	19.1333	90.7790	89.9615
730.8262	0.606685	0.619541	-0.008016	0.000881	18.6770	19.1413	90.7570	89.9186
730.3861	0.606575	0.619760	-0.007941	0.001346	18.6730	19.1494	90.7500	89.8756
729.9459	0.606747	0.619980	-0.007530	0.001812	18.6790	19.1574	90.7110	89.8325
729.5057	0.606806	0.620205	-0.007181	0.002278	18.6810	19.1657	90.6780	89.7896
729.0653	0.607035	0.620430	-0.006548	0.002745	18.6890	19.1740	90.6180	89.7465
728.6248	0.606928	0.620668	-0.006229	0.003209	18.6850	19.1828	90.5880	89.7038
728.1843	0.606959	0.620909	-0.005880	0.003673	18.6860	19.1917	90.5550	89.6610
727.7436	0.607017	0.621149	-0.005573	0.004139	18.6880	19.2005	90.5260	89.6182
727.3028	0.606964	0.621389	-0.005318	0.004607	18.6860	19.2094	90.5020	89.5753
726.8619	0.607163	0.621628	-0.004769	0.005075	18.6930	19.2183	90.4500	89.5322
726.4210	0.607110	0.621867	-0.004450	0.005545	18.6910	19.2272	90.4200	89.4891
725.9799	0.607251	0.622105	-0.004049	0.006016	18.6960	19.2361	90.3820	89.4459
725.5388	0.607394	0.622343	-0.003477	0.006489	18.7010	19.2450	90.3280	89.4027
725.0975	0.607674	0.622580	-0.002832	0.006962	18.7110	19.2538	90.2670	89.3593
724.6561	0.607815	0.622818	-0.002429	0.007438	18.7160	19.2627	90.2290	89.3158
724.2147	0.607705	0.623054	-0.002036	0.007914	18.7120	19.2716	90.1920	89.2723
723.7732	0.607651	0.623290	-0.001676	0.008392	18.7100	19.2805	90.1580	89.2287
723.3315	0.607624	0.623526	-0.001357	0.008871	18.7090	19.2894	90.1280	89.1849
722.8898	0.607763	0.623761	-0.000785	0.009351	18.7140	19.2982	90.0740	89.1411
722.4479	0.607875	0.623996	-0.000361	0.009833	18.7180	19.3071	90.0340	89.0972
722.0060	0.607930	0.624231	0.000106	0.010316	18.7200	19.3160	89.9900	89.0532
721.5640	0.608262	0.624464	0.000807	0.010800	18.7320	19.3249	89.9240	89.0092
721.1218	0.608345	0.624698	0.001232	0.011286	18.7350	19.3337	89.8840	88.9650
720.6796	0.608427	0.624919	0.001614	0.011775	18.7380	19.3422	89.8480	88.9205
720.2373	0.608509	0.625136	0.002103	0.012266	18.7410	19.3505	89.8020	88.8759
719.7949	0.608452	0.625350	0.002326	0.012758	18.7390	19.3587	89.7810	88.8312
719.3524	0.608616	0.625561	0.002815	0.013253	18.7450	19.3669	89.7350	88.7864
718.9097	0.608697	0.625772	0.003251	0.013748	18.7480	19.3750	89.6940	88.7414
718.4670	0.608723	0.625983	0.003676	0.014245	18.7490	19.3831	89.6540	88.6964
718.0242	0.609134	0.626193	0.004316	0.014743	18.7640	19.3913	89.5940	88.6513
717.5813	0.609323	0.626403	0.004860	0.015243	18.7710	19.3994	89.5430	88.6060
717.1383	0.609540	0.626612	0.005415	0.015744	18.7790	19.4076	89.4910	88.5607
716.6952	0.609729	0.626820	0.005906	0.016246	18.7860	19.4157	89.4450	88.5153
716.2520	0.610001	0.627028	0.006409	0.016750	18.7960	19.4238	89.3980	88.4698
715.8087	0.610214	0.627236	0.007168	0.017254	18.8040	19.4320	89.3270	88.4243
715.3653	0.610483	0.627443	0.007725	0.017761	18.8140	19.4401	89.2750	88.3786
714.9218	0.610535	0.627650	0.008024	0.018268	18.8160	19.4482	89.2470	88.3328
714.4782	0.610748	0.627856	0.008592	0.018777	18.8240	19.4564	89.1940	88.2870
714.0345	0.611069	0.628061	0.009311	0.019288	18.8360	19.4645	89.1270	88.2410
713.5907	0.611337	0.628266	0.009860	0.019800	18.8460	19.4726	89.0760	88.1949
713.1469	0.611519	0.628470	0.010567	0.020313	18.8530	19.4808	89.0100	88.1488
712.7028	0.611673	0.628688	0.011211	0.020822	18.8590	19.4894	88.9500	88.1031
712.2588	0.612047	0.628910	0.011880	0.021329	18.8730	19.4982	88.8880	88.0576
711.8146	0.612339	0.629138	0.012463	0.021836	18.8840	19.5072	88.8340	88.0122
711.3703	0.612628	0.629373	0.013143	0.022342	18.8950	19.5166	88.7710	87.9670
710.9259	0.612943	0.629607	0.013899	0.022848	18.9070	19.5259	88.7010	87.9217
710.4814	0.613150	0.629841	0.014482	0.023357	18.9150	19.5352	88.6470	87.8763
710.0369	0.613465	0.630074	0.015111	0.023866	18.9270	19.5445	88.5890	87.8308
709.5922	0.613726	0.630307	0.015717	0.024377	18.9370	19.5538	88.5330	87.7852
709.1474	0.614069	0.630539	0.016284	0.024890	18.9500	19.5631	88.4810	87.7395
708.7026	0.614275	0.630771	0.016847	0.025404	18.9580	19.5724	88.4290	87.6937
708.2576	0.614535	0.631002	0.017402	0.025920	18.9680	19.5817	88.3780	87.6478
707.8125	0.614767	0.631232	0.017924	0.026437	18.9770	19.5910	88.3300	87.6018
707.3674	0.615051	0.631462	0.018577	0.026955	18.9880	19.6003	88.2700	87.5557
706.9221	0.615389	0.631691	0.019221	0.027475	19.0010	19.6096	88.2110	87.5095
706.4767	0.615699	0.631920	0.019855	0.027997	19.0130	19.6189	88.1530	87.4632
706.0313	0.616004	0.632148	0.020629	0.028520	19.0250	19.6282	88.0820	87.4168
705.5857	0.616313	0.632375	0.021231	0.029045	19.0370	19.6375	88.0270	87.3703
705.1401	0.616652	0.632602	0.021749	0.029571	19.0500	19.6468	87.9800	87.3237
704.6943	0.617017	0.632826	0.022323	0.030101	19.0640	19.6559	87.9280	87.2767
704.2484	0.617240	0.633048	0.022978	0.030634	19.0730	19.6651	87.8680	87.2296
703.8025	0.617438	0.633268	0.023558	0.031170	19.0810	19.6742	87.8150	87.1822
703.3564	0.617765	0.633484	0.024326	0.031709	19.0940	19.6832	87.7450	87.1345
702.9103	0.618153	0.633701	0.024914	0.032250	19.1090	19.6922	87.6920	87.0867
702.4641	0.618534	0.633916	0.025665	0.032792	19.1240	19.7012	87.6240	87.0388
702.0177	0.618866	0.634131	0.026252	0.033336	19.1370	19.7102	87.5710	86.9908
701.5712	0.619194	0.634345	0.026916	0.033881	19.1500	19.7192	87.5110	86.9426
701.1247	0.619553	0.634559	0.027484	0.034428	19.1640	19.7283	87.4600	86.8944
700.6780	0.619881	0.634772	0.028127	0.034977	19.1770	19.7373	87.4020	86.8461
700.2313	0.620154	0.634984	0.028736	0.035527	19.1880	19.7463	87.3470	86.7977
699.7844	0.620481	0.635196	0.029348	0.036079	19.2010	19.7553	87.2920	86.7491
699.3375	0.620781	0.635407	0.029949	0.036632	19.2130	19.7643	87.2380	86.7005
698.8904	0.621076	0.635617	0.030647	0.037187	19.2250	19.7733	87.1750	86.6517
698.4433	0.621402	0.635827	0.031240	0.037743	19.2380	19.7822	87.1220	86.6029
697.9961	0.621881	0.636036	0.032036	0.038301	19.2570	19.7912	87.0510	86.5539
697.5488	0.622175	0.636244	0.032705	0.038860	19.2690	19.8002	86.9910	86.5048
697.1013	0.622442	0.636452	0.033329	0.039422	19.2800	19.8092	86.9350	86.4556
696.6537	0.622710	0.636658	0.033932	0.039979	19.2910	19.8182	86.8810	86.4068
696.2061	0.623108	0.636863	0.034641	0.040536	19.3070	19.8271	86.8180	86.3580
695.7584	0.623379	0.637067	0.035180	0.041091	19.3180	19.8360	86.7700	86.3095
695.3105	0.623719	0.637269	0.035909	0.041645	19.3320	19.8448	86.7050	86.2611
694.8626	0.624064	0.637471	0.036552	0.042200	19.3460	19.8537	86.6480	86.2126
694.4146	0.624328	0.637672	0.037168	0.042756	19.3570	19.8625	86.5930	86.1640
693.9664	0.624696	0.637872	0.037847	0.043315	19.3720	19.8714	86.5330	86.1153
693.5182	0.625198	0.638072	0.038556	0.043875	19.3920	19.8802	86.4710	86.0665
693.0699	0.625597	0.638271	0.039162	0.044436	19.4080	19.8890	86.4180	86.0175
692.6215	0.625940	0.638469	0.039765	0.044999	19.4220	19.8979	86.3650	85.9685
692.1729	0.626258	0.638666	0.040334	0.045564	19.4350	19.9067	86.3150	85.9193
691.7243	0.626543	0.638863	0.040978	0.046130	19.4470	19.9155	86.2580	85.8700
691.2756	0.626912	0.639059	0.041574	0.046698	19.4620	19.9244	86.2060	85.8206
690.8267	0.627221	0.639255	0.042243	0.047268	19.4750	19.9332	86.1470	85.7711
690.3778	0.627581	0.639449	0.042949	0.047840	19.4900	19.9420	86.0850	85.7215
689.9288	0.627890	0.639643	0.043598	0.048413	19.5030	19.9509	86.0280	85.6717
689.4797	0.628302	0.639836	0.044310	0.048987	19.5200	19.9597	85.9660	85.6218
689.0304	0.628583	0.640029	0.044947	0.049564	19.5320	19.9685	85.9100	85.5719
688.5811	0.628865	0.640221	0.045563	0.050141	19.5440	19.9773	85.8560	85.5218
688.1317	0.629114	0.640413	0.046243	0.050720	19.5550	19.9862	85.7960	85.4717
687.6821	0.629395	0.640604	0.046849	0.051301	19.5670	19.9950	85.7430	85.4214
687.2325	0.629747	0.640794	0.047583	0.051883	19.5820	20.0039	85.6790	85.3711
686.7828	0.630025	0.640984	0.048212	0.052467	19.5940	20.0127	85.6240	85.3206
686.3329	0.630358	0.641173	0.048824	0.053052	19.6080	20.0216	85.5710	85.2700
685.8830	0.630665	0.641361	0.049402	0.053640	19.6210	20.0304	85.5210	85.2193
685.4330	0.631080	0.641548	0.049988	0.054229	19.6380	20.0392	85.4710	85.1684
684.9828	0.631436	0.641735	0.050616	0.054819	19.6530	20.0481	85.4170	85.1174
684.5327	0.631659	0.641921	0.051222	0.055412	19.6630	20.0569	85.3640	85.0664
684.0823	0.631932	0.642106	0.051854	0.056006	19.6750	20.0657	85.3090	85.0151
683.6319	0.632188	0.642290	0.052364	0.056602	19.6860	20.0745	85.2650	84.9638
683.1813	0.632436	0.642473	0.052963	0.057200	19.6970	20.0834	85.2130	84.9124
682.7307	0.632829	0.642655	0.053752	0.057799	19.7140	20.0922	85.1450	84.8608
682.2800	0.633131	0.642837	0.054334	0.058400	19.7270	20.1010	85.0950	84.8091
681.8292	0.633453	0.643019	0.054997	0.059003	19.7410	20.1099	85.0380	84.7572
681.3782	0.633771	0.643203	0.055693	0.059608	19.7550	20.1188	84.9780	84.7053
680.9272	0.633984	0.643388	0.056336	0.060216	19.7650	20.1278	84.9220	84.6532
680.4761	0.634273	0.643584	0.057031	0.060827	19.7780	20.1373	84.8620	84.6009
680.0248	0.634485	0.643779	0.057676	0.061440	19.7880	20.1468	84.8060	84.5484
679.5735	0.634775	0.643973	0.058350	0.062054	19.8010	20.1563	84.7480	84.4959
679.1221	0.634959	0.644167	0.058982	0.062671	19.8100	20.1657	84.6930	84.4432
678.6705	0.635225	0.644360	0.059610	0.063289	19.8220	20.1752	84.6390	84.3904
678.2189	0.635455	0.644551	0.060314	0.063909	19.8330	20.1847	84.5780	84.3374
677.7672	0.635733	0.644742	0.061080	0.064531	19.8460	20.1941	84.5120	84.2844
677.3154	0.635938	0.644932	0.061749	0.065155	19.8560	20.2036	84.4540	84.2312
676.8634	0.636193	0.645121	0.062458	0.065781	19.8680	20.2130	84.3930	84.1778
676.4114	0.636372	0.645309	0.063103	0.066409	19.8770	20.2225	84.3370	84.1244
675.9592	0.636520	0.645496	0.063780	0.067038	19.8850	20.2319	84.2780	84.0708
675.5070	0.636773	0.645682	0.064479	0.067670	19.8970	20.2414	84.2180	84.0170
675.0547	0.636952	0.645868	0.065104	0.068303	19.9060	20.2508	84.1640	83.9632
674.6022	0.637096	0.646052	0.065804	0.068938	19.9140	20.2602	84.1030	83.9092
674.1497	0.637302	0.646235	0.066410	0.069575	19.9240	20.2697	84.0510	83.8551
673.6971	0.637477	0.646425	0.067058	0.070209	19.9330	20.2793	83.9950	83.8013
673.2443	0.637708	0.646617	0.067679	0.070842	19.9440	20.2891	83.9420	83.7477
672.7915	0.637883	0.646809	0.068305	0.071476	19.9530	20.2989	83.8880	83.6940
672.3386	0.638033	0.647002	0.068918	0.072111	19.9610	20.3088	83.8350	83.6404
671.8855	0.638153	0.647194	0.069551	0.072748	19.9680	20.3187	83.7800	83.5865
671.4324	0.638321	0.647384	0.070223	0.073387	19.9770	20.3286	83.7220	83.5326
670.9791	0.638517	0.647574	0.070888	0.074028	19.9870	20.3384	83.6650	83.4785
670.5258	0.638704	0.647763	0.071620	0.074671	19.9970	20.3483	83.6020	83.4242
670.0723	0.638871	0.647951	0.072293	0.075316	20.0060	20.3581	83.5440	83.3698
669.6188	0.639012	0.648138	0.072942	0.075963	20.0140	20.3680	83.4880	83.3153
669.1651	0.639176	0.648324	0.073627	0.076612	20.0230	20.3778	83.4290	83.2606
668.7114	0.639348	0.648508	0.074235	0.077263	20.0320	20.3877	83.3770	83.2058
668.2575	0.639519	0.648692	0.074843	0.077916	20.0410	20.3975	83.3250	83.1509
667.8035	0.639705	0.648875	0.075544	0.078571	20.0510	20.4073	83.2650	83.0958
667.3495	0.639832	0.649056	0.076284	0.079228	20.0590	20.4172	83.2010	83.0405
666.8953	0.639997	0.649237	0.076927	0.079887	20.0680	20.4270	83.1460	82.9851
666.4411	0.640163	0.649418	0.077559	0.080548	20.0770	20.4369	83.0920	82.9297
665.9868	0.640303	0.649597	0.078177	0.081210	20.0850	20.4467	83.0390	82.8741
665.5323	0.640459	0.649776	0.078877	0.081874	20.0940	20.4566	82.9790	82.8184
665.0777	0.640642	0.649954	0.079569	0.082541	20.1040	20.4664	82.9200	82.7625
664.6230	0.640760	0.650131	0.080345	0.083209	20.1120	20.4763	82.8530	82.7065
664.1683	0.640964	0.650307	0.081075	0.083879	20.1230	20.4862	82.7910	82.6503
663.7134	0.641144	0.650482	0.081768	0.084552	20.1330	20.4960	82.7320	82.5940
663.2584	0.641240	0.650655	0.082486	0.085227	20.1400	20.5059	82.6700	82.5375
662.8034	0.641338	0.650828	0.083181	0.085903	20.1470	20.5157	82.6100	82.4809
662.3482	0.641434	0.650999	0.083888	0.086582	20.1540	20.5255	82.5490	82.4242
661.8929	0.641552	0.651169	0.084621	0.087263	20.1620	20.5354	82.4860	82.3673
661.4376	0.641642	0.651338	0.085363	0.087946	20.1690	20.5452	82.4220	82.3102
660.9821	0.641762	0.651506	0.086074	0.088631	20.1770	20.5550	82.3610	82.2530
660.5265	0.641856	0.651673	0.086771	0.089319	20.1840	20.5648	82.3010	82.1956
660.0708	0.641954	0.651838	0.087435	0.090008	20.1910	20.5747	82.2440	82.1381
659.6151	0.642150	0.651997	0.088158	0.090696	20.2020	20.5842	82.1830	82.0807
659.1592	0.642316	0.652154	0.088900	0.091386	20.2120	20.5938	82.1200	82.0231
658.7032	0.642377	0.652306	0.089617	0.092075	20.2180	20.6031	82.0580	81.9656
658.2471	0.642464	0.652454	0.090338	0.092765	20.2250	20.6124	81.9960	81.9080
657.7909	0.642556	0.652601	0.091015	0.093458	20.2320	20.6217	81.9380	81.8502
657.3346	0.642671	0.652746	0.091717	0.094152	20.2400	20.6309	81.8780	81.7923
656.8782	0.642817	0.652891	0.092379	0.094848	20.2490	20.6402	81.8220	81.7342
656.4218	0.642880	0.653034	0.093064	0.095547	20.2550	20.6494	81.7630	81.6760
655.9651	0.642918	0.653176	0.093723	0.096247	20.2600	20.6587	81.7060	81.6176
655.5084	0.642974	0.653317	0.094442	0.096950	20.2660	20.6679	81.6440	81.5591
655.0516	0.642978	0.653457	0.095142	0.097655	20.2700	20.6771	81.5830	81.5004
654.5947	0.642976	0.653595	0.095875	0.098363	20.2740	20.6864	81.5190	81.4415
654.1377	0.643057	0.653732	0.096588	0.099072	20.2810	20.6956	81.4580	81.3825
653.6806	0.643054	0.653868	0.097322	0.099784	20.2850	20.7048	81.3940	81.3233
653.2234	0.643077	0.654002	0.098049	0.100498	20.2900	20.7140	81.3310	81.2639
652.7661	0.643114	0.654141	0.098686	0.101215	20.2950	20.7234	81.2760	81.2044
652.3087	0.643164	0.654284	0.099406	0.101937	20.3010	20.7331	81.2140	81.1445
651.8511	0.643140	0.654428	0.100081	0.102662	20.3040	20.7428	81.1550	81.0845
651.3936	0.643188	0.654575	0.100801	0.103390	20.3100	20.7527	81.0930	81.0243
650.9358	0.643267	0.654721	0.101492	0.104121	20.3170	20.7626	81.0340	80.9639
650.4780	0.643379	0.654866	0.102143	0.104854	20.3250	20.7724	80.9790	80.9033
650.0201	0.643507	0.655009	0.102854	0.105589	20.3340	20.7823	80.9190	80.8426
649.5620	0.643585	0.655151	0.103535	0.106327	20.3410	20.7922	80.8610	80.7816
649.1039	0.643630	0.655291	0.104257	0.107067	20.3470	20.8021	80.7990	80.7206
648.6457	0.643660	0.655430	0.105057	0.107809	20.3530	20.8119	80.7300	80.6593
648.1873	0.643776	0.655568	0.105826	0.108554	20.3620	20.8218	80.6650	80.5979
647.7289	0.643750	0.655704	0.106630	0.109301	20.3660	20.8316	80.5950	80.5363
647.2703	0.643842	0.655839	0.107372	0.110050	20.3740	20.8415	80.5320	80.4745
646.8117	0.643812	0.655973	0.108188	0.110802	20.3780	20.8513	80.4610	80.4125
646.3530	0.643872	0.656105	0.108949	0.111556	20.3850	20.8611	80.3960	80.3504
645.8941	0.643902	0.656238	0.109717	0.112311	20.3910	20.8711	80.3300	80.2883
645.4351	0.643924	0.656378	0.110531	0.113063	20.3970	20.8812	80.2600	80.2266
644.9761	0.644014	0.656516	0.111252	0.113817	20.4050	20.8914	80.1990	80.1647
644.5169	0.643990	0.656656	0.112163	0.114572	20.4100	20.9017	80.1200	80.1028
644.0577	0.644043	0.656795	0.113087	0.115330	20.4180	20.9119	80.0410	80.0407
643.5983	0.644050	0.656931	0.113958	0.116090	20.4240	20.9222	79.9660	79.9784
643.1389	0.644103	0.657067	0.114721	0.116852	20.4310	20.9324	79.9010	79.9160
642.6793	0.644078	0.657201	0.115459	0.117617	20.4350	20.9427	79.8370	79.8534
642.2196	0.644040	0.657333	0.116264	0.118385	20.4390	20.9529	79.7670	79.7905
641.7598	0.644132	0.657464	0.117093	0.119155	20.4480	20.9631	79.6970	79.7275
641.2999	0.644203	0.657593	0.118024	0.119927	20.4570	20.9734	79.6180	79.6644
640.8400	0.644305	0.657721	0.118926	0.120702	20.4670	20.9836	79.5420	79.6010
640.3799	0.644341	0.657847	0.119747	0.121480	20.4740	20.9938	79.4720	79.5374
639.9197	0.644462	0.657972	0.120678	0.122260	20.4850	21.0040	79.3940	79.4737
639.4594	0.644500	0.658095	0.121477	0.123043	20.4920	21.0142	79.3260	79.4098
638.9990	0.644472	0.658217	0.122334	0.123828	20.4970	21.0244	79.2520	79.3457
638.5385	0.644499	0.658341	0.123178	0.124613	20.5040	21.0347	79.1800	79.2816
638.0779	0.644477	0.658464	0.123990	0.125401	20.5090	21.0451	79.1100	79.2174
637.6172	0.644420	0.658585	0.124842	0.126192	20.5130	21.0554	79.0360	79.1530
637.1564	0.644532	0.658704	0.125646	0.126985	20.5230	21.0657	78.9690	79.0883
636.6954	0.644568	0.658822	0.126424	0.127782	20.5300	21.0760	78.9030	79.0235
636.2344	0.644642	0.658938	0.127409	0.128580	20.5400	21.0863	78.8200	78.9585
635.7733	0.644634	0.659052	0.128261	0.129381	20.5460	21.0966	78.7470	78.8933
635.3121	0.644515	0.659165	0.129126	0.130185	20.5480	21.1069	78.6710	78.8279
634.8508	0.644538	0.659276	0.130079	0.130992	20.5560	21.1171	78.5900	78.7622
634.3893	0.644569	0.659385	0.130987	0.131801	20.5640	21.1274	78.5130	78.6964
633.9278	0.644804	0.659493	0.131937	0.132613	20.5800	21.1377	78.4360	78.6304
633.4662	0.645089	0.659598	0.132899	0.133427	20.5980	21.1479	78.3590	78.5642
633.0044	0.645177	0.659702	0.133774	0.134245	20.6080	21.1581	78.2860	78.4978
632.5425	0.645221	0.659804	0.134594	0.135087	20.6160	21.1685	78.2170	78.4292
632.0806	0.645222	0.659903	0.135487	0.135933	20.6230	21.1789	78.1410	78.3605
631.6186	0.645051	0.660000	0.136169	0.136794	20.6220	21.1893	78.0800	78.2905
631.1564	0.645025	0.660095	0.136928	0.137660	20.6270	21.1998	78.0150	78.2200
630.6942	0.644865	0.660188	0.137929	0.138529	20.6290	21.2102	77.9270	78.1494
630.2318	0.644678	0.660279	0.138925	0.139401	20.6300	21.2206	77.8390	78.0785
629.7693	0.644278	0.660368	0.139781	0.140276	20.6220	21.2311	77.7590	78.0075
629.3068	0.644334	0.660456	0.140758	0.141153	20.6320	21.2415	77.6770	77.9362
628.8441	0.644052	0.660541	0.141557	0.142033	20.6280	21.2519	77.6040	77.8647
628.3813	0.644289	0.660624	0.142552	0.142917	20.6450	21.2623	77.5240	77.7930
627.9184	0.644447	0.660705	0.143532	0.143803	20.6590	21.2727	77.4440	77.7211
627.4554	0.644767	0.660784	0.144264	0.144691	20.6770	21.2830	77.3880	77.6489
626.9923	0.644660	0.660861	0.145103	0.145583	20.6800	21.2934	77.3150	77.5766
626.5291	0.644357	0.660939	0.145850	0.146464	20.6750	21.3038	77.2460	77.5052
626.0658	0.644099	0.661015	0.146631	0.147349	20.6720	21.3141	77.1750	77.4335
625.6024	0.644021	0.661101	0.147441	0.148192	20.6760	21.3245	77.1050	77.3655
625.1389	0.644130	0.661186	0.147904	0.149030	20.6840	21.3349	77.0680	77.2979
624.6753	0.644412	0.661269	0.148549	0.149872	20.7000	21.3453	77.0190	77.2301
624.2115	0.644141	0.661350	0.149138	0.150716	20.6950	21.3557	76.9640	77.1620
623.7477	0.643995	0.661430	0.149886	0.151564	20.6960	21.3661	76.8980	77.0937
623.2838	0.644447	0.661507	0.150596	0.152414	20.7190	21.3765	76.8470	77.0252
622.8198	0.644450	0.661583	0.151617	0.153267	20.7280	21.3868	76.7610	76.9565
622.3557	0.643807	0.661656	0.153424	0.154124	20.7200	21.3972	76.5960	76.8876
621.8914	0.643265	0.661727	0.155123	0.154983	20.7150	21.4075	76.4420	76.8184
621.4271	0.642580	0.661797	0.156834	0.155845	20.7050	21.4179	76.2840	76.7490
620.9626	0.641768	0.661864	0.158715	0.156710	20.6920	21.4282	76.1090	76.6793
620.4980	0.640848	0.661929	0.160352	0.157579	20.6730	21.4385	75.9520	76.6094
620.0334	0.640341	0.661992	0.162257	0.158450	20.6720	21.4488	75.7810	76.5393
619.5687	0.640197	0.662053	0.164410	0.159356	20.6870	21.4594	75.5970	76.4664
619.1038	0.639677	0.662111	0.166111	0.160268	20.6840	21.4700	75.4430	76.3929
618.6388	0.638921	0.662168	0.167761	0.161186	20.6720	21.4806	75.2880	76.3190
618.1737	0.638535	0.662221	0.169531	0.162108	20.6750	21.4912	75.1310	76.2448
617.7086	0.637879	0.662273	0.171277	0.163033	20.6680	21.5018	74.9700	76.1704
617.2433	0.637273	0.662322	0.172916	0.163961	20.6620	21.5124	74.8190	76.0957
616.7779	0.636904	0.662369	0.174572	0.164892	20.6650	21.5230	74.6720	76.0208
616.3124	0.636402	0.662414	0.175999	0.165826	20.6610	21.5336	74.5410	75.9456
615.8468	0.635650	0.662456	0.177237	0.166764	20.6460	21.5441	74.4200	75.8702
615.3810	0.635275	0.662496	0.178771	0.167705	20.6480	21.5547	74.2830	75.7945
614.9153	0.634609	0.662533	0.180067	0.168648	20.6370	21.5652	74.1590	75.7186
614.4493	0.634069	0.662568	0.181385	0.169595	20.6310	21.5757	74.0360	75.6425
613.9833	0.633629	0.662601	0.182540	0.170545	20.6270	21.5863	73.9290	75.5661
613.5172	0.633214	0.662642	0.183786	0.171478	20.6250	21.5970	73.8150	75.4914
613.0510	0.632939	0.662681	0.185012	0.172414	20.6280	21.6077	73.7060	75.4163
612.5847	0.632687	0.662719	0.186150	0.173348	20.6310	21.6184	73.6050	75.3415
612.1182	0.632446	0.662755	0.187243	0.174286	20.6340	21.6291	73.5080	75.2664
611.6517	0.632204	0.662789	0.188336	0.175226	20.6370	21.6399	73.4110	75.1911
611.1850	0.632030	0.662820	0.189378	0.176170	20.6420	21.6506	73.3200	75.1155
610.7183	0.631820	0.662849	0.190349	0.177118	20.6450	21.6613	73.2340	75.0397
610.2514	0.631652	0.662875	0.191357	0.178068	20.6500	21.6720	73.1460	74.9636
609.7844	0.631461	0.662899	0.192346	0.179022	20.6540	21.6826	73.0590	74.8872
609.3173	0.631421	0.662921	0.193286	0.179980	20.6630	21.6933	72.9800	74.8106
608.8502	0.631475	0.662939	0.194183	0.180940	20.6750	21.7040	72.9070	74.7337
608.3829	0.631468	0.662955	0.194917	0.181904	20.6830	21.7146	72.8460	74.6566
607.9155	0.631544	0.662967	0.195737	0.182870	20.6950	21.7252	72.7800	74.5792
607.4480	0.631718	0.662966	0.196589	0.183831	20.7110	21.7353	72.7140	74.5021
