Repository: besselgeuse/Tesis

## Multilayer Ellipsometry & TMM Simulation API ☀️

Este codigo tiene el objetivo de fitear parametros elipsometricos de peliculas delgadas de materiales antirreflectantes usados en celdas solares. Para ello se usan principalmente dos librerias, tmm y pytorch. La primera se encarga del calculo de los coeficientes de fresnel de las peliculas usando el metodo de la matriz de transferencia, mientras que la segunda se encargar de encontrar el espesor y parametros de dispersión que mejor se ajustan a los datos experimentales usando su función autograd para disminuir la perdida, perdida que se definió usando el error cuadratico medio.

File: segundo_cuatri/Files/24-9-26/2026.09.24/fit_results/TiO2_RTP_aire.T1-2_fit_results.txt (part 2 of 2)
# Parámetros de dispersión optimizados:
#   Capa 'TiO2_RTP_aire': {'model': 'cauchy', 'A': 1.2797494883562899, 'B': 36.81873050417385, 'C': -21.480350675751748}
# ========================================================
# Wavelength_nm	Is_exp	Is_fit	Ic_exp	Ic_fit	Psi_exp_deg	Psi_fit_deg	Delta_exp_deg	Delta_fit_deg
606.9804	0.631840	0.662963	0.197341	0.184795	20.7240	21.7453	72.6550	74.4246
606.5127	0.632053	0.662954	0.198146	0.185761	20.7410	21.7553	72.5940	74.3470
606.0449	0.632272	0.662943	0.198845	0.186730	20.7570	21.7652	72.5420	74.2692
605.5770	0.632493	0.662929	0.199449	0.187702	20.7720	21.7751	72.4980	74.1911
605.1089	0.632810	0.662912	0.200095	0.188677	20.7910	21.7850	72.4530	74.1126
604.6408	0.633097	0.662893	0.200830	0.189656	20.8100	21.7949	72.4000	74.0340
604.1726	0.633582	0.662871	0.201544	0.190639	20.8360	21.8047	72.3540	73.9550
603.7042	0.634111	0.662846	0.202200	0.191625	20.8630	21.8146	72.3140	73.8757
603.2358	0.634597	0.662818	0.202819	0.192614	20.8880	21.8245	72.2760	73.7962
602.7673	0.635075	0.662788	0.203375	0.193606	20.9120	21.8343	72.2430	73.7164
602.2986	0.635499	0.662754	0.203926	0.194603	20.9340	21.8441	72.2090	73.6363
601.8298	0.635954	0.662726	0.204464	0.195612	20.9570	21.8543	72.1770	73.5554
601.3610	0.636440	0.662708	0.204988	0.196640	20.9810	21.8652	72.1470	73.4732
600.8920	0.636964	0.662688	0.205476	0.197673	21.0060	21.8761	72.1210	73.3907
600.4229	0.637477	0.662666	0.205998	0.198712	21.0310	21.8871	72.0920	73.3077
599.9537	0.638049	0.662641	0.206502	0.199755	21.0580	21.8981	72.0660	73.2244
599.4844	0.638673	0.662614	0.207012	0.200801	21.0870	21.9091	72.0410	73.1409
599.0150	0.639419	0.662583	0.207476	0.201851	21.1200	21.9200	72.0230	73.0570
598.5455	0.640030	0.662549	0.208020	0.202905	21.1490	21.9310	71.9950	72.9728
598.0759	0.640689	0.662512	0.208581	0.203962	21.1800	21.9419	71.9670	72.8884
597.6062	0.641289	0.662472	0.208986	0.205023	21.2070	21.9528	71.9500	72.8036
597.1364	0.642007	0.662428	0.209443	0.206088	21.2390	21.9637	71.9320	72.7186
596.6664	0.642846	0.662382	0.209941	0.207158	21.2760	21.9746	71.9140	72.6331
596.1964	0.643573	0.662333	0.210364	0.208232	21.3080	21.9855	71.8990	72.5473
595.7263	0.644330	0.662283	0.210774	0.209319	21.3410	21.9967	71.8860	72.4605
595.2560	0.644916	0.662233	0.211128	0.210418	21.3670	22.0080	71.8730	72.3729
594.7857	0.645393	0.662179	0.211483	0.211519	21.3890	22.0192	71.8570	72.2850
594.3152	0.645963	0.662121	0.211882	0.212625	21.4150	22.0305	71.8400	72.1968
593.8447	0.646557	0.662061	0.212289	0.213735	21.4420	22.0417	71.8230	72.1082
593.3740	0.647125	0.661996	0.212689	0.214848	21.4680	22.0530	71.8060	72.0194
592.9032	0.647919	0.661928	0.213301	0.215966	21.5050	22.0642	71.7780	71.9302
592.4323	0.648579	0.661857	0.213907	0.217087	21.5370	22.0754	71.7470	71.8407
591.9613	0.649420	0.661782	0.214448	0.218212	21.5750	22.0866	71.7260	71.7508
591.4902	0.650255	0.661704	0.215001	0.219342	21.6130	22.0978	71.7040	71.6607
591.0190	0.651281	0.661622	0.215706	0.220475	21.6600	22.1090	71.6750	71.5702
590.5477	0.651877	0.661541	0.216244	0.221587	21.6890	22.1200	71.6480	71.4814
590.0763	0.652843	0.661457	0.216957	0.222702	21.7340	22.1310	71.6170	71.3925
589.6048	0.653210	0.661376	0.217459	0.223787	21.7540	22.1418	71.5870	71.3059
589.1331	0.653710	0.661293	0.218119	0.224871	21.7810	22.1526	71.5480	71.2195
588.6614	0.653846	0.661207	0.218989	0.225958	21.7970	22.1634	71.4830	71.1329
588.1896	0.654277	0.661117	0.219769	0.227050	21.8230	22.1742	71.4330	71.0458
587.7176	0.654942	0.661024	0.220642	0.228145	21.8590	22.1849	71.3820	70.9584
587.2455	0.655497	0.660926	0.221759	0.229245	21.8940	22.1957	71.3090	70.8707
586.7734	0.655791	0.660826	0.222930	0.230348	21.9200	22.2064	71.2250	70.7826
586.3011	0.655811	0.660721	0.224586	0.231456	21.9420	22.2171	71.0960	70.6942
585.8287	0.655466	0.660613	0.226054	0.232568	21.9480	22.2278	70.9720	70.6054
585.3563	0.655573	0.660502	0.227974	0.233684	21.9770	22.2385	70.8250	70.5163
584.8837	0.655542	0.660387	0.230043	0.234791	22.0030	22.2490	70.6630	70.4279
584.4109	0.654747	0.660271	0.232295	0.235864	22.0030	22.2590	70.4660	70.3421
583.9382	0.654150	0.660151	0.234567	0.236939	22.0110	22.2691	70.2730	70.2561
583.4652	0.654146	0.660028	0.236281	0.238007	22.0340	22.2790	70.1400	70.1707
582.9922	0.654030	0.659902	0.238073	0.239079	22.0540	22.2888	69.9980	70.0849
582.5191	0.654006	0.659772	0.239746	0.240155	22.0760	22.2987	69.8680	69.9987
582.0458	0.654144	0.659639	0.241184	0.241235	22.1010	22.3086	69.7610	69.9121
581.5725	0.654404	0.659501	0.242643	0.242319	22.1310	22.3184	69.6560	69.8253
581.0991	0.654229	0.659361	0.244047	0.243408	22.1440	22.3282	69.5430	69.7380
580.6255	0.653713	0.659216	0.244999	0.244501	22.1380	22.3380	69.4550	69.6504
580.1519	0.653486	0.659067	0.246384	0.245598	22.1490	22.3478	69.3420	69.5624
579.6780	0.653476	0.658921	0.247893	0.246731	22.1700	22.3583	69.2260	69.4717
579.2042	0.653120	0.658774	0.249180	0.247884	22.1750	22.3691	69.1170	69.3797
578.7302	0.653067	0.658631	0.250506	0.249082	22.1920	22.3807	69.0140	69.2843
578.2561	0.652894	0.658489	0.251721	0.250315	22.2030	22.3930	68.9160	69.1865
577.7819	0.652524	0.658343	0.252953	0.251552	22.2070	22.4053	68.8110	69.0882
577.3076	0.652254	0.658192	0.254198	0.252794	22.2150	22.4175	68.7080	68.9895
576.8332	0.652275	0.658036	0.255650	0.254041	22.2370	22.4298	68.5980	68.8905
576.3586	0.651981	0.657876	0.256809	0.255292	22.2430	22.4420	68.5010	68.7910
575.8840	0.652008	0.657711	0.258162	0.256548	22.2640	22.4542	68.3990	68.6911
575.4093	0.651996	0.657542	0.259474	0.257809	22.2830	22.4664	68.2990	68.5909
574.9344	0.651894	0.657368	0.260871	0.259074	22.3000	22.4786	68.1900	68.4902
574.4595	0.651815	0.657189	0.262134	0.260344	22.3160	22.4907	68.0920	68.3891
573.9844	0.651615	0.657005	0.263428	0.261620	22.3280	22.5029	67.9880	68.2875
573.5092	0.651411	0.656804	0.264789	0.262926	22.3410	22.5150	67.8790	68.1832
573.0339	0.651256	0.656599	0.266157	0.264237	22.3560	22.5270	67.7710	68.0785
572.5586	0.651070	0.656388	0.267461	0.265553	22.3690	22.5391	67.6670	67.9734
572.0831	0.650945	0.656172	0.268805	0.266873	22.3850	22.5511	67.5620	67.8678
571.6075	0.650826	0.655951	0.270193	0.268198	22.4020	22.5631	67.4540	67.7618
571.1318	0.650820	0.655725	0.271497	0.269529	22.4220	22.5751	67.3560	67.6554
570.6559	0.650793	0.655494	0.272780	0.270864	22.4410	22.5871	67.2590	67.5486
570.1801	0.650699	0.655257	0.274090	0.272203	22.4580	22.5990	67.1580	67.4413
569.7040	0.650479	0.655015	0.275308	0.273548	22.4690	22.6110	67.0600	67.3336
569.2278	0.650465	0.654768	0.276669	0.274898	22.4900	22.6229	66.9580	67.2254
568.7516	0.650325	0.654532	0.278005	0.276199	22.5060	22.6346	66.8540	67.1212
568.2753	0.650152	0.654306	0.279287	0.277457	22.5200	22.6461	66.7530	67.0208
567.7988	0.650019	0.654081	0.280655	0.278701	22.5370	22.6575	66.6470	66.9214
567.3222	0.649834	0.653860	0.281949	0.279925	22.5510	22.6687	66.5450	66.8237
566.8455	0.649688	0.653633	0.283275	0.281154	22.5670	22.6800	66.4420	66.7255
566.3687	0.649536	0.653402	0.284667	0.282387	22.5840	22.6913	66.3340	66.6269
565.8918	0.649388	0.653165	0.285981	0.283626	22.6000	22.7025	66.2320	66.5279
565.4149	0.649288	0.652924	0.287305	0.284870	22.6180	22.7137	66.1310	66.4284
564.9377	0.649052	0.652677	0.288624	0.286119	22.6310	22.7249	66.0260	66.3285
564.4605	0.648874	0.652426	0.289929	0.287373	22.6460	22.7361	65.9240	66.2280
563.9832	0.648568	0.652168	0.291274	0.288635	22.6570	22.7474	65.8150	66.1269
563.5057	0.648293	0.651892	0.292661	0.290011	22.6700	22.7598	65.7040	66.0168
563.0282	0.648036	0.651610	0.294003	0.291392	22.6830	22.7723	65.5970	65.9064
562.5505	0.647877	0.651313	0.295418	0.292849	22.7010	22.7856	65.4880	65.7900
562.0728	0.647658	0.651009	0.296781	0.294315	22.7160	22.7989	65.3810	65.6727
561.5948	0.647465	0.650698	0.298198	0.295787	22.7330	22.8122	65.2710	65.5550
561.1169	0.647241	0.650381	0.299616	0.297263	22.7490	22.8255	65.1600	65.4367
560.6388	0.647026	0.650058	0.301067	0.298746	22.7660	22.8388	65.0470	65.3180
560.1606	0.646824	0.649727	0.302485	0.300233	22.7830	22.8520	64.9370	65.1988
559.6823	0.646514	0.649391	0.303951	0.301727	22.7970	22.8652	64.8200	65.0790
559.2039	0.646256	0.649047	0.305415	0.303225	22.8130	22.8784	64.7050	64.9587
558.7253	0.645983	0.648708	0.306846	0.304648	22.8280	22.8906	64.5920	64.8442
558.2467	0.645794	0.648372	0.308263	0.306016	22.8460	22.9020	64.4830	64.7338
557.7679	0.645564	0.648039	0.309760	0.307321	22.8640	22.9126	64.3670	64.6282
557.2891	0.645325	0.647711	0.311212	0.308558	22.8810	22.9222	64.2540	64.5277
556.8102	0.645094	0.647377	0.312643	0.309800	22.8980	22.9319	64.1430	64.4267
556.3311	0.644864	0.647038	0.314117	0.311047	22.9160	22.9415	64.0290	64.3253
555.8519	0.644647	0.646694	0.315503	0.312300	22.9330	22.9511	63.9220	64.2233
555.3726	0.644356	0.646344	0.316979	0.313558	22.9490	22.9607	63.8060	64.1208
554.8932	0.644050	0.645988	0.318477	0.314821	22.9650	22.9703	63.6880	64.0178
554.4137	0.643740	0.645626	0.320032	0.316089	22.9820	22.9798	63.5660	63.9143
553.9341	0.643476	0.645257	0.321541	0.317392	23.0000	22.9898	63.4490	63.8081
553.4543	0.643209	0.644869	0.322994	0.318885	23.0170	23.0027	63.3360	63.6878
552.9745	0.642844	0.644473	0.324527	0.320395	23.0320	23.0157	63.2140	63.5660
552.4946	0.642525	0.644054	0.326014	0.322114	23.0480	23.0319	63.0970	63.4288
552.0145	0.642236	0.643627	0.327490	0.323839	23.0650	23.0481	62.9820	63.2909
551.5344	0.641938	0.643191	0.328977	0.325569	23.0820	23.0642	62.8660	63.1525
551.0541	0.641587	0.642747	0.330453	0.327307	23.0970	23.0804	62.7490	63.0134
550.5737	0.641266	0.642294	0.331918	0.329050	23.1130	23.0965	62.6340	62.8738
550.0933	0.640943	0.641833	0.333483	0.330799	23.1310	23.1126	62.5120	62.7336
549.6127	0.640542	0.641362	0.334981	0.332554	23.1450	23.1287	62.3920	62.5927
549.1320	0.640202	0.640883	0.336513	0.334316	23.1620	23.1447	62.2720	62.4512
548.6511	0.639831	0.640420	0.338044	0.335955	23.1780	23.1593	62.1510	62.3191
548.1702	0.639471	0.639959	0.339598	0.337552	23.1950	23.1731	62.0290	62.1902
547.6891	0.639059	0.639505	0.341140	0.339078	23.2100	23.1861	61.9060	62.0666
547.2080	0.638692	0.639053	0.342693	0.340568	23.2270	23.1986	61.7840	61.9457
546.7267	0.638333	0.638592	0.344224	0.342064	23.2440	23.2110	61.6640	61.8242
546.2454	0.637960	0.638124	0.345721	0.343565	23.2600	23.2234	61.5460	61.7020
545.7639	0.637554	0.637649	0.347274	0.345073	23.2760	23.2358	61.4230	61.5793
545.2823	0.637117	0.637165	0.348826	0.346587	23.2910	23.2481	61.2990	61.4559
544.8007	0.636648	0.636674	0.350377	0.348107	23.3050	23.2604	61.1740	61.3320
544.3188	0.636160	0.636174	0.352006	0.349633	23.3200	23.2727	61.0430	61.2073
543.8369	0.635750	0.635665	0.353535	0.351193	23.3360	23.2855	60.9220	61.0802
543.3549	0.635312	0.635143	0.355108	0.352812	23.3520	23.2992	60.7970	60.9485
542.8728	0.634813	0.634612	0.356634	0.354442	23.3650	23.3129	60.6730	60.8159
542.3905	0.634319	0.634072	0.358194	0.356094	23.3790	23.3269	60.5470	60.6815
541.9082	0.633804	0.633522	0.359831	0.357751	23.3940	23.3409	60.4150	60.5465
541.4257	0.633318	0.632963	0.361458	0.359416	23.4100	23.3548	60.2850	60.4108
540.9431	0.632788	0.632395	0.363105	0.361086	23.4250	23.3688	60.1520	60.2744
540.4604	0.632277	0.631817	0.364663	0.362763	23.4390	23.3826	60.0260	60.1373
539.9777	0.631767	0.631231	0.366355	0.364446	23.4560	23.3965	59.8910	59.9997
539.4948	0.631230	0.630638	0.367990	0.366117	23.4710	23.4101	59.7590	59.8626
539.0118	0.630725	0.630035	0.369704	0.367796	23.4890	23.4236	59.6230	59.7249
538.5286	0.630186	0.629450	0.371326	0.369323	23.5040	23.4348	59.4920	59.5982
538.0454	0.629648	0.628857	0.372892	0.370851	23.5180	23.4458	59.3650	59.4712
537.5621	0.629041	0.628256	0.374567	0.372386	23.5320	23.4569	59.2280	59.3435
537.0786	0.628483	0.627646	0.376288	0.373928	23.5490	23.4679	59.0900	59.2151
536.5950	0.627921	0.627027	0.377964	0.375475	23.5650	23.4789	58.9550	59.0860
536.1114	0.627326	0.626399	0.379593	0.377029	23.5790	23.4899	58.8220	58.9563
535.6276	0.626747	0.625762	0.381233	0.378589	23.5940	23.5008	58.6890	58.8259
535.1437	0.626131	0.625116	0.382927	0.380155	23.6090	23.5117	58.5510	58.6947
534.6597	0.625543	0.624476	0.384611	0.381732	23.6250	23.5233	58.4150	58.5632
534.1756	0.624984	0.623834	0.386285	0.383318	23.6420	23.5351	58.2810	58.4312
533.6913	0.624320	0.623203	0.387985	0.384916	23.6560	23.5478	58.1410	58.2988
533.2070	0.623745	0.622576	0.389759	0.386525	23.6750	23.5610	58.0000	58.1660
532.7226	0.623185	0.621938	0.391454	0.388140	23.6930	23.5742	57.8650	58.0325
532.2380	0.622545	0.621291	0.393222	0.389762	23.7100	23.5873	57.7220	57.8982
531.7534	0.622002	0.620634	0.394963	0.391391	23.7300	23.6004	57.5850	57.7632
531.2686	0.621400	0.619967	0.396699	0.393027	23.7480	23.6135	57.4460	57.6274
530.7837	0.620798	0.619290	0.398515	0.394670	23.7680	23.6266	57.3020	57.4909
530.2987	0.620217	0.618602	0.400331	0.396319	23.7890	23.6396	57.1590	57.3536
529.8136	0.619590	0.617870	0.402166	0.398089	23.8090	23.6540	57.0130	57.2067
529.3284	0.618953	0.617071	0.403921	0.400047	23.8270	23.6705	56.8720	57.0446
528.8430	0.618302	0.616255	0.405731	0.402024	23.8460	23.6872	56.7270	56.8809
528.3576	0.617756	0.615419	0.407629	0.404030	23.8710	23.7041	56.5810	56.7147
527.8720	0.617085	0.614570	0.409494	0.406043	23.8910	23.7209	56.4320	56.5475
527.3864	0.616388	0.613708	0.411344	0.408062	23.9100	23.7378	56.2830	56.3796
526.9006	0.615766	0.612832	0.413201	0.410090	23.9320	23.7546	56.1370	56.2107
526.4147	0.615143	0.611943	0.415091	0.412124	23.9550	23.7713	55.9890	56.0410
525.9287	0.614485	0.611043	0.417024	0.414154	23.9780	23.7879	55.8370	55.8713
525.4426	0.613869	0.610156	0.418926	0.416124	24.0020	23.8038	55.6890	55.7061
524.9564	0.613227	0.609259	0.420814	0.418092	24.0250	23.8196	55.5410	55.5409
524.4700	0.612584	0.608389	0.422736	0.419961	24.0490	23.8342	55.3910	55.3833
523.9836	0.611958	0.607507	0.424705	0.421837	24.0750	23.8488	55.2390	55.2249
523.4971	0.611333	0.606612	0.426662	0.423720	24.1010	23.8633	55.0880	55.0656
523.0104	0.610683	0.605703	0.428606	0.425610	24.1260	23.8778	54.9370	54.9054
522.5236	0.610063	0.604781	0.430576	0.427507	24.1530	23.8923	54.7860	54.7443
522.0367	0.609453	0.603846	0.432603	0.429411	24.1820	23.9067	54.6320	54.5823
521.5497	0.608748	0.602897	0.434632	0.431322	24.2080	23.9211	54.4740	54.4195
521.0626	0.608029	0.601935	0.436591	0.433240	24.2320	23.9354	54.3200	54.2557
520.5754	0.607412	0.600966	0.438596	0.435190	24.2610	23.9506	54.1680	54.0898
520.0881	0.606743	0.599985	0.440663	0.437151	24.2900	23.9660	54.0100	53.9228
519.6006	0.606078	0.598989	0.442673	0.439122	24.3180	23.9813	53.8560	53.7547
519.1131	0.605354	0.597980	0.444676	0.441100	24.3440	23.9967	53.7000	53.5857
518.6254	0.604678	0.596955	0.446720	0.443085	24.3730	24.0120	53.5440	53.4156
518.1377	0.603979	0.595916	0.448669	0.445077	24.3990	24.0272	53.3930	53.2447
517.6498	0.603231	0.594862	0.450749	0.447077	24.4270	24.0425	53.2320	53.0728
517.1618	0.602429	0.593792	0.452662	0.449083	24.4490	24.0576	53.0790	52.8999
516.6737	0.601696	0.592733	0.454663	0.451051	24.4760	24.0724	52.9240	52.7300
516.1855	0.600903	0.591671	0.456772	0.453002	24.5040	24.0870	52.7600	52.5612
515.6971	0.600106	0.590610	0.458949	0.454931	24.5340	24.1014	52.5920	52.3939
515.2087	0.599306	0.589544	0.461044	0.456850	24.5620	24.1156	52.4290	52.2272
514.7202	0.598509	0.588464	0.463198	0.458776	24.5920	24.1297	52.2630	52.0595
514.2314	0.597693	0.587367	0.465291	0.460709	24.6200	24.1438	52.1000	51.8907
513.7427	0.596843	0.586256	0.467379	0.462649	24.6470	24.1578	51.9360	51.7210
513.2538	0.595997	0.585130	0.469560	0.464596	24.6770	24.1718	51.7670	51.5503
512.7648	0.595141	0.583969	0.471669	0.466601	24.7050	24.1866	51.6020	51.3746
512.2757	0.594267	0.582773	0.473718	0.468669	24.7310	24.2021	51.4400	51.1936
511.7864	0.593452	0.581521	0.475972	0.470854	24.7650	24.2193	51.2690	51.0031
511.2971	0.592541	0.580201	0.478223	0.473187	24.7960	24.2386	51.0940	50.8008
510.8076	0.591612	0.578860	0.480413	0.475527	24.8250	24.2578	50.9220	50.5973
510.3181	0.590606	0.577500	0.482614	0.477873	24.8520	24.2770	50.7460	50.3927
509.8284	0.589562	0.576119	0.484600	0.480227	24.8720	24.2961	50.5810	50.1869
509.3386	0.588504	0.574717	0.486663	0.482588	24.8940	24.3151	50.4110	49.9800
508.8488	0.587534	0.573305	0.488890	0.484938	24.9240	24.3340	50.2360	49.7733
508.3587	0.586539	0.571891	0.491136	0.487259	24.9540	24.3524	50.0590	49.5685
507.8686	0.585448	0.570528	0.493377	0.489457	24.9810	24.3694	49.8780	49.3737
507.3784	0.584331	0.569341	0.495707	0.491308	25.0100	24.3828	49.6910	49.2077
506.8880	0.583154	0.568138	0.497920	0.493167	25.0340	24.3961	49.5080	49.0407
506.3976	0.581871	0.566919	0.500312	0.495032	25.0600	24.4094	49.3100	48.8727
505.9070	0.580572	0.565684	0.502571	0.496905	25.0820	24.4227	49.1190	48.7035
505.4163	0.579407	0.564432	0.504968	0.498785	25.1130	24.4359	48.9270	48.5332
504.9255	0.578197	0.563164	0.507369	0.500672	25.1430	24.4491	48.7330	48.3618
504.4346	0.576883	0.561878	0.509773	0.502566	25.1700	24.4622	48.5340	48.1893
503.9436	0.575596	0.560552	0.512063	0.504512	25.1950	24.4758	48.3430	48.0119
503.4525	0.574241	0.559018	0.514315	0.506813	25.2170	24.4935	48.1510	47.8041
502.9612	0.572873	0.557462	0.516669	0.509122	25.2420	24.5110	47.9530	47.5950
502.4698	0.571530	0.555883	0.519014	0.511436	25.2680	24.5286	47.7570	47.3846
501.9784	0.570140	0.554284	0.521394	0.513756	25.2940	24.5460	47.5570	47.1731
501.4868	0.568735	0.552661	0.523712	0.516083	25.3180	24.5634	47.3600	46.9602
500.9951	0.567341	0.551015	0.525971	0.518416	25.3410	24.5807	47.1670	46.7460
500.5033	0.565852	0.549347	0.528479	0.520755	25.3690	24.5979	46.9560	46.5305
500.0114	0.564369	0.547655	0.530868	0.523100	25.3940	24.6150	46.7520	46.3137
499.5193	0.562804	0.546073	0.533297	0.525268	25.4180	24.6307	46.5420	46.1125
499.0272	0.561279	0.544472	0.535733	0.527438	25.4440	24.6463	46.3340	45.9104
498.5349	0.559670	0.542865	0.538112	0.529595	25.4660	24.6617	46.1250	45.7089
498.0426	0.558057	0.541236	0.540512	0.531757	25.4890	24.6771	45.9150	45.5062
497.5501	0.556371	0.539585	0.542939	0.533924	25.5110	24.6923	45.7000	45.3021
497.0575	0.554761	0.537913	0.545524	0.536098	25.5410	24.7075	45.4810	45.0968
496.5648	0.553067	0.536217	0.548051	0.538277	25.5670	24.7226	45.2610	44.8902
496.0720	0.551365	0.534499	0.550538	0.540462	25.5920	24.7376	45.0430	44.6822
495.5790	0.549607	0.532735	0.553033	0.542758	25.6160	24.7551	44.8220	44.4660
495.0860	0.547724	0.530942	0.555542	0.545077	25.6370	24.7729	44.5940	44.2474
494.5928	0.545983	0.529121	0.557773	0.547413	25.6540	24.7910	44.3880	44.0266
494.0995	0.544285	0.527274	0.560190	0.549756	25.6790	24.8090	44.1750	43.8042
493.6062	0.542370	0.525403	0.562740	0.552105	25.7020	24.8269	43.9440	43.5804
493.1127	0.540612	0.523505	0.565244	0.554459	25.7290	24.8447	43.7240	43.3552
492.6190	0.538732	0.521581	0.567785	0.556818	25.7540	24.8625	43.4960	43.1285
492.1253	0.536855	0.519631	0.570395	0.559182	25.7820	24.8801	43.2650	42.9004
491.6315	0.534896	0.517704	0.572944	0.561509	25.8060	24.8978	43.0330	42.6757
491.1375	0.532885	0.515767	0.575524	0.563826	25.8300	24.9154	42.7970	42.4511
490.6435	0.530879	0.513805	0.578257	0.566147	25.8600	24.9329	42.5540	42.2252
490.1493	0.528802	0.511815	0.580800	0.568474	25.8820	24.9504	42.3170	41.9977
489.6550	0.526751	0.509799	0.583417	0.570805	25.9080	24.9677	42.0780	41.7688
489.1606	0.524681	0.507756	0.586062	0.573141	25.9350	24.9849	41.8370	41.5383
488.6661	0.522456	0.505683	0.588766	0.575485	25.9600	25.0021	41.5850	41.3060
488.1714	0.520283	0.503581	0.591518	0.577836	25.9890	25.0193	41.3340	41.0720
487.6767	0.517939	0.501435	0.594227	0.580232	26.0120	25.0373	41.0760	40.8335
487.1818	0.515714	0.499250	0.596954	0.582655	26.0400	25.0557	40.8240	40.5917
486.6869	0.513393	0.497036	0.599685	0.585080	26.0660	25.0739	40.5670	40.3485
486.1918	0.511086	0.494792	0.602439	0.587509	26.0940	25.0920	40.3100	40.1036
485.6966	0.508672	0.492518	0.605010	0.589941	26.1130	25.1101	40.0560	39.8571
485.2013	0.506220	0.490213	0.607842	0.592376	26.1410	25.1279	39.7880	39.6090
484.7058	0.503716	0.487855	0.610666	0.594858	26.1680	25.1466	39.5180	39.3559
484.2103	0.501226	0.485450	0.613317	0.597372	26.1900	25.1657	39.2570	39.0988
483.7146	0.498724	0.482961	0.616093	0.599988	26.2170	25.1868	38.9900	38.8323
483.2189	0.496086	0.480398	0.618928	0.602679	26.2430	25.2091	38.7130	38.5585
482.7230	0.493451	0.477800	0.621845	0.605371	26.2730	25.2314	38.4330	38.2829
482.2270	0.490972	0.475165	0.624452	0.608064	26.2970	25.2535	38.1760	38.0055
481.7309	0.488208	0.472495	0.627153	0.610757	26.3170	25.2754	37.8990	37.7263
481.2346	0.485531	0.469787	0.629655	0.613451	26.3330	25.2972	37.6360	37.4453
480.7383	0.482765	0.467176	0.632391	0.615995	26.3560	25.3171	37.3580	37.1770
480.2419	0.480002	0.464650	0.635206	0.618405	26.3830	25.3353	37.0770	36.9200
479.7453	0.477201	0.462178	0.638051	0.620721	26.4110	25.3522	36.7930	36.6707
479.2486	0.474317	0.459758	0.640722	0.622947	26.4310	25.3679	36.5120	36.4287
478.7518	0.471434	0.457308	0.643473	0.625175	26.4550	25.3835	36.2280	36.1850
478.2549	0.468606	0.454826	0.646237	0.627404	26.4820	25.3989	35.9470	35.9396
477.7579	0.465597	0.452313	0.648926	0.629634	26.5020	25.4142	35.6590	35.6925
477.2608	0.462495	0.449768	0.651733	0.631865	26.5250	25.4294	35.3610	35.4437
476.7635	0.459249	0.446758	0.654562	0.634543	26.5460	25.4497	35.0540	35.1480
476.2662	0.456150	0.443227	0.657415	0.637708	26.5730	25.4756	34.7550	34.8005
475.7687	0.452905	0.439599	0.660263	0.640915	26.5970	25.5018	34.4480	34.4459
475.2711	0.449665	0.435865	0.663055	0.644168	26.6200	25.5285	34.1440	34.0836
474.7734	0.446245	0.432080	0.665990	0.647411	26.6450	25.5550	33.8240	33.7190
474.2756	0.442935	0.428244	0.668746	0.650643	26.6670	25.5813	33.5180	33.3523
473.7776	0.439575	0.424449	0.671383	0.653790	26.6840	25.6068	33.2140	32.9921
473.2796	0.436079	0.420721	0.674179	0.656833	26.7050	25.6313	32.8960	32.6408
472.7814	0.432721	0.417318	0.676809	0.659573	26.7240	25.6535	32.5930	32.3219
472.2831	0.429213	0.414355	0.679604	0.661933	26.7470	25.6727	32.2750	32.0456
471.7848	0.425772	0.411354	0.682279	0.664290	26.7680	25.6918	31.9660	31.7674
471.2863	0.422083	0.408315	0.685201	0.666644	26.7940	25.7106	31.6330	31.4872
470.7876	0.418375	0.405237	0.687835	0.668995	26.8090	25.7293	31.3100	31.2050
470.2889	0.414511	0.402121	0.690653	0.671341	26.8290	25.7478	30.9710	30.9208
469.7900	0.410811	0.398837	0.693317	0.673788	26.8480	25.7672	30.6480	30.6226
469.2911	0.407245	0.395335	0.695968	0.676373	26.8710	25.7881	30.3340	30.3059
468.7920	0.403410	0.391702	0.699008	0.679019	26.9050	25.8094	29.9900	29.9791
468.2928	0.399697	0.387902	0.701967	0.681750	26.9400	25.8316	29.6570	29.6390
467.7935	0.395712	0.384055	0.704834	0.684468	26.9660	25.8536	29.3110	29.2968
467.2941	0.391861	0.380159	0.707664	0.687174	26.9950	25.8752	28.9750	28.9523
466.7945	0.387853	0.376244	0.710546	0.689848	27.0240	25.8964	28.6280	28.6081
466.2949	0.383850	0.372323	0.713274	0.692481	27.0480	25.9172	28.2870	28.2654
465.7951	0.380094	0.368621	0.715908	0.694940	27.0750	25.9369	27.9650	27.9431
465.2952	0.376289	0.365260	0.718400	0.697158	27.0960	25.9552	27.6450	27.6513
464.7952	0.372225	0.361858	0.721111	0.699368	27.1220	25.9733	27.3020	27.3574
464.2951	0.368057	0.358415	0.723819	0.701570	27.1470	25.9912	26.9530	27.0614
463.7949	0.363825	0.354931	0.726479	0.703763	27.1700	26.0088	26.6020	26.7633
463.2946	0.359724	0.351406	0.729063	0.705947	27.1940	26.0262	26.2620	26.4632
462.7941	0.355183	0.347819	0.731828	0.708135	27.2180	26.0435	25.8890	26.1591
462.2935	0.351049	0.344161	0.734405	0.710331	27.2440	26.0607	25.5480	25.8506
461.7928	0.346656	0.340448	0.737049	0.712524	27.2690	26.0779	25.1890	25.5388
461.2921	0.342183	0.336674	0.739671	0.714717	27.2930	26.0948	24.8260	25.2232
460.7911	0.337644	0.332855	0.742265	0.716898	27.3160	26.1115	24.4600	24.9054
460.2901	0.333053	0.328993	0.744933	0.719065	27.3430	26.1280	24.0890	24.5855
459.7889	0.328383	0.325083	0.747510	0.721225	27.3660	26.1444	23.7160	24.2629
459.2877	0.323717	0.321126	0.750004	0.723382	27.3870	26.1609	23.3460	23.9375
458.7863	0.318716	0.317112	0.752711	0.725557	27.4130	26.1784	22.9490	23.6082
458.2848	0.313863	0.313037	0.755270	0.727760	27.4370	26.1972	22.5660	23.2744
457.7832	0.308679	0.308915	0.757793	0.729946	27.4550	26.2156	22.1630	22.9382
457.2815	0.303717	0.304747	0.760271	0.732114	27.4770	26.2337	21.7760	22.5998
456.7796	0.298739	0.300530	0.763036	0.734264	27.5140	26.2515	21.3810	22.2590
456.2777	0.293854	0.296268	0.765595	0.736393	27.5450	26.2690	20.9980	21.9160
455.7756	0.288678	0.291957	0.768137	0.738529	27.5720	26.2872	20.5970	21.5700
455.2734	0.283603	0.287599	0.770769	0.740676	27.6070	26.3065	20.2010	21.2208
454.7711	0.278296	0.283193	0.773293	0.742809	27.6350	26.3258	19.7930	20.8692
454.2687	0.272995	0.278738	0.775686	0.744927	27.6590	26.3450	19.3890	20.5149
453.7662	0.267498	0.274233	0.778061	0.747021	27.6810	26.3639	18.9730	20.1583
453.2635	0.261850	0.269679	0.780460	0.749092	27.7040	26.3823	18.5470	19.7993
452.7608	0.256231	0.264928	0.782782	0.751224	27.7260	26.4019	18.1250	19.4258
452.2579	0.250454	0.259961	0.785106	0.753425	27.7480	26.4229	17.6930	19.0364
451.7549	0.244684	0.254787	0.787379	0.755681	27.7700	26.4449	17.2630	18.6321
451.2518	0.238791	0.249395	0.789619	0.757993	27.7910	26.4682	16.8260	18.2122
450.7485	0.232796	0.243945	0.791839	0.760266	27.8120	26.4909	16.3830	17.7897
450.2452	0.226766	0.238439	0.794017	0.762499	27.8330	26.5131	15.9390	17.3648
449.7417	0.220606	0.232961	0.796179	0.764663	27.8540	26.5346	15.4870	16.9438
449.2382	0.214475	0.227509	0.798260	0.766760	27.8740	26.5555	15.0390	16.5264
448.7345	0.208150	0.222354	0.800358	0.768707	27.8950	26.5755	14.5780	16.1329
448.2307	0.201841	0.217464	0.802377	0.770522	27.9150	26.5947	14.1200	15.7606
447.7267	0.195429	0.212523	0.804366	0.772306	27.9350	26.6135	13.6560	15.3858
447.2227	0.188956	0.207533	0.806314	0.774058	27.9550	26.6318	13.1890	15.0086
446.7186	0.182355	0.202494	0.808253	0.775776	27.9760	26.6496	12.7140	14.6290
446.2143	0.175731	0.197404	0.810119	0.777460	27.9960	26.6670	12.2390	14.2469
445.7099	0.169018	0.191843	0.811945	0.779250	28.0160	26.6856	11.7590	13.8305
445.2054	0.162243	0.185915	0.813723	0.781098	28.0360	26.7049	11.2760	13.3883
444.7008	0.155394	0.179933	0.815455	0.782895	28.0560	26.7235	10.7890	12.9435
444.1960	0.148470	0.173897	0.817140	0.784642	28.0760	26.7415	10.2980	12.4962
443.6912	0.141471	0.167809	0.818775	0.786334	28.0960	26.7589	9.8030	12.0466
443.1862	0.134398	0.161667	0.820359	0.787973	28.1160	26.7755	9.3040	11.5944
442.6812	0.127322	0.155690	0.821879	0.789563	28.1360	26.7939	8.8060	11.1548
442.1759	0.120089	0.149786	0.823378	0.791106	28.1570	26.8129	8.2980	10.7213
441.6706	0.112836	0.143886	0.824794	0.792599	28.1770	26.8319	7.7900	10.2893
441.1652	0.105498	0.137966	0.826174	0.794043	28.1980	26.8505	7.2770	9.8568
440.6596	0.098116	0.131995	0.827492	0.795435	28.2190	26.8686	6.7620	9.4218
440.1540	0.090590	0.125975	0.828776	0.796773	28.2410	26.8859	6.2380	8.9845
