Repository: besselgeuse/Tesis

## Multilayer Ellipsometry & TMM Simulation API ☀️

Este codigo tiene el objetivo de fitear parametros elipsometricos de peliculas delgadas de materiales antirreflectantes usados en celdas solares. Para ello se usan principalmente dos librerias, tmm y pytorch. La primera se encarga del calculo de los coeficientes de fresnel de las peliculas usando el metodo de la matriz de transferencia, mientras que la segunda se encargar de encontrar el espesor y parametros de dispersión que mejor se ajustan a los datos experimentales usando su función autograd para disminuir la perdida, perdida que se definió usando el error cuadratico medio.

## 🚀 Características Clave
- **Cálculo Diferenciable:** Implementación del formalismo analítico de Fresnel y matrices de transferencia empleando tensores complejos en PyTorch (`complex128`) con optimización por gradiente (Autograd) y soporte para tecnologia CUDA.
- **Persistencia Escalable:** Almacenamiento transaccional de usuarios, límites de espesor (*bounds*) e historial de simulaciones optimizado mediante índices en MySQL.
- **Arquitectura Segura:** Flujo de autenticación completo utilizando el estándar OAuth2 con firma criptográfica de tokens JWT.

## 🛠️ Instalación y Despliegue

El proyecto está completamente dockerizado, de modo que no requiere configuraciones locales de bases de datos.

1. **Clonar el repositorio:**
   - entrar a la terminal
 - git clone -b APIS https://github.com/besselgeuse/Tesis.git
  - cd Tesis/ellipsometry_API
  - docker compose up --build
  - Entrar al http://localhost:8000 en el navegador
  - Listo!

## Modo de uso
- En la pestaña de stack optico se eligen las capas de materiales que conformaran la celda y sus correspondientes modelos de dispersión,en caso de no querer usar un modelo simplemente seleccionar estático.
- Es muy importante que el primer elemento siempre sea el aire y el ultimo un semiconductor como el Silicio, y que ambos sean estáticos.
- Si se elige el modelo de Bruggeman el parametro a ajuster es la fracción de aire que tiene el material.
- En la pestaña de parametros se puede ajustar el angulo de incidencia con el que fue medida la muestra, asi como los parametros de aprendizaje del autograd.
- Si bien tiene la opción de usar tecnologia CUDA en la versión dockerizada no está disponible puesto que se instaló una libreria de pytorch mas liviana que solo trabaja con la cpu.

## Archivos
En la pestaña de historial quedarán guardados los archivos con los parametros y datos ajustados para descargar en formato txt. Cada usuario tendra acceso unicamente a sus propias mediciones.

File: segundo_cuatri/Files/2026.08.18/Al2O3_nanotubes.4-med1_fit_results.txt (part 1 of 2)
# ========================================================
# RESULTADOS DE AJUSTE ELIPSOMÉTRICO (AUTORANGE + TMM)
# ========================================================
# Archivo de origen: Al2O3_nanotubes.4-med1.txt
# Espesores óptimos (nm): [np.float64(0.6692850924284856), np.float64(30.582494956231145)]
# Error mínimo (Chi2 Red / MSE): 2.901376e-04
# Parámetros de dispersión optimizados:
#   Capa 'Al2O3_nanotube': {'model': 'bruggeman_EMA', 'linked_to': 'Al2O3', 'f_air': 0.006083801490174933, 'f_optimized': True}
#   Capa 'Al2O3': {'model': 'cauchy', 'A': 1.7085930936794387, 'B': -2.5441413583581323, 'C': -4.568352593091834}
# ========================================================
# Wavelength_nm	Is_exp	Is_fit	Ic_exp	Ic_fit	Psi_exp_deg	Psi_fit_deg	Delta_exp_deg	Delta_fit_deg
829.9594	0.410834	0.433986	-0.178133	-0.195229	13.3010	14.2082	113.4410	114.2206
829.5408	0.412116	0.434186	-0.178313	-0.195173	13.3410	14.2134	113.3970	114.2046
829.1221	0.410915	0.434387	-0.177317	-0.195118	13.2930	14.2186	113.3410	114.1887
828.7034	0.411824	0.434587	-0.177573	-0.195062	13.3230	14.2238	113.3250	114.1727
828.2845	0.410742	0.434788	-0.176613	-0.195006	13.2790	14.2291	113.2670	114.1567
827.8656	0.412325	0.434988	-0.176961	-0.194950	13.3300	14.2343	113.2280	114.1406
827.4465	0.412601	0.435189	-0.176713	-0.194894	13.3350	14.2395	113.1850	114.1246
827.0275	0.412491	0.435390	-0.176019	-0.194838	13.3230	14.2447	113.1090	114.1086
826.6082	0.412954	0.435578	-0.176046	-0.194808	13.3370	14.2499	113.0890	114.0961
826.1889	0.413244	0.435765	-0.175684	-0.194779	13.3410	14.2551	113.0320	114.0838
825.7695	0.413432	0.435946	-0.175560	-0.194761	13.3450	14.2603	113.0080	114.0729
825.3500	0.412974	0.436124	-0.175203	-0.194751	13.3270	14.2654	112.9890	114.0632
824.9305	0.412296	0.436301	-0.174882	-0.194741	13.3030	14.2706	112.9850	114.0534
824.5108	0.412745	0.436479	-0.174783	-0.194731	13.3150	14.2757	112.9510	114.0436
824.0911	0.412761	0.436657	-0.174264	-0.194721	13.3090	14.2809	112.8890	114.0338
823.6713	0.413130	0.436835	-0.174114	-0.194710	13.3180	14.2861	112.8530	114.0239
823.2513	0.412974	0.437014	-0.173921	-0.194700	13.3110	14.2912	112.8380	114.0141
822.8313	0.413219	0.437192	-0.173981	-0.194689	13.3190	14.2964	112.8330	114.0042
822.4112	0.414021	0.437371	-0.174328	-0.194678	13.3470	14.3016	112.8340	113.9943
821.9910	0.414437	0.437550	-0.174946	-0.194667	13.3670	14.3068	112.8860	113.9844
821.5707	0.414244	0.437729	-0.174762	-0.194656	13.3590	14.3120	112.8740	113.9745
821.1503	0.414204	0.437909	-0.174856	-0.194645	13.3590	14.3172	112.8870	113.9645
820.7299	0.414991	0.438088	-0.175077	-0.194633	13.3850	14.3224	112.8740	113.9546
820.3093	0.415448	0.438268	-0.175355	-0.194622	13.4020	14.3276	112.8840	113.9446
819.8886	0.416099	0.438448	-0.175416	-0.194610	13.4220	14.3328	112.8590	113.9346
819.4679	0.416641	0.438628	-0.175413	-0.194598	13.4380	14.3381	112.8320	113.9246
819.0471	0.417250	0.438809	-0.175730	-0.194586	13.4600	14.3433	112.8390	113.9145
818.6262	0.417753	0.438990	-0.175899	-0.194574	13.4770	14.3485	112.8340	113.9045
818.2051	0.418268	0.439170	-0.175798	-0.194562	13.4910	14.3538	112.7970	113.8944
817.7841	0.418711	0.439351	-0.175950	-0.194550	13.5060	14.3590	112.7930	113.8843
817.3629	0.418651	0.439533	-0.176011	-0.194537	13.5050	14.3643	112.8030	113.8742
816.9416	0.419290	0.439714	-0.176417	-0.194525	13.5290	14.3695	112.8190	113.8641
816.5202	0.419774	0.439896	-0.176388	-0.194512	13.5430	14.3748	112.7920	113.8539
816.0988	0.420255	0.440078	-0.176607	-0.194499	13.5600	14.3800	112.7940	113.8438
815.6772	0.421224	0.440276	-0.176625	-0.194472	13.5890	14.3856	112.7490	113.8312
815.2556	0.421373	0.440478	-0.176592	-0.194439	13.5930	14.3912	112.7380	113.8180
814.8338	0.421807	0.440685	-0.176922	-0.194404	13.6100	14.3969	112.7550	113.8042
814.4120	0.422402	0.440897	-0.176868	-0.194363	13.6270	14.4027	112.7200	113.7895
813.9901	0.422523	0.441109	-0.177300	-0.194322	13.6360	14.4085	112.7640	113.7749
813.5681	0.423124	0.441322	-0.177552	-0.194281	13.6570	14.4144	112.7640	113.7603
813.1460	0.423324	0.441534	-0.177315	-0.194239	13.6600	14.4202	112.7270	113.7456
812.7238	0.423474	0.441747	-0.177438	-0.194198	13.6660	14.4260	112.7340	113.7309
812.3015	0.424829	0.441960	-0.177492	-0.194156	13.7070	14.4318	112.6750	113.7162
811.8792	0.424019	0.442174	-0.177502	-0.194114	13.6830	14.4377	112.7150	113.7015
811.4567	0.424254	0.442387	-0.177582	-0.194073	13.6910	14.4435	112.7130	113.6868
811.0341	0.424545	0.442601	-0.177530	-0.194031	13.6990	14.4494	112.6930	113.6720
810.6115	0.424597	0.442814	-0.178048	-0.193988	13.7070	14.4552	112.7500	113.6573
810.1888	0.424830	0.443028	-0.177893	-0.193946	13.7120	14.4611	112.7210	113.6425
809.7659	0.425538	0.443242	-0.177806	-0.193903	13.7320	14.4669	112.6770	113.6277
809.3430	0.425981	0.443457	-0.177790	-0.193861	13.7450	14.4728	112.6540	113.6129
808.9200	0.426671	0.443671	-0.177501	-0.193818	13.7620	14.4787	112.5880	113.5981
808.4969	0.427220	0.443886	-0.177310	-0.193775	13.7760	14.4846	112.5400	113.5833
808.0737	0.427484	0.444101	-0.177157	-0.193732	13.7820	14.4904	112.5100	113.5685
807.6505	0.427691	0.444316	-0.177304	-0.193689	13.7900	14.4963	112.5170	113.5536
807.2271	0.427622	0.444531	-0.177389	-0.193645	13.7890	14.5022	112.5300	113.5387
806.8036	0.428459	0.444747	-0.177228	-0.193602	13.8120	14.5081	112.4720	113.5238
806.3801	0.429004	0.444962	-0.177287	-0.193558	13.8290	14.5140	112.4530	113.5089
805.9564	0.429689	0.445178	-0.177166	-0.193514	13.8480	14.5200	112.4070	113.4940
805.5327	0.430346	0.445396	-0.177033	-0.193471	13.8660	14.5260	112.3610	113.4792
805.1089	0.431079	0.445614	-0.176711	-0.193429	13.8840	14.5319	112.2900	113.4643
804.6850	0.431706	0.445844	-0.176809	-0.193395	13.9040	14.5384	112.2720	113.4499
804.2610	0.431929	0.446079	-0.176672	-0.193365	13.9090	14.5451	112.2460	113.4356
803.8369	0.432413	0.446313	-0.176632	-0.193334	13.9230	14.5517	112.2190	113.4213
803.4127	0.433014	0.446548	-0.176710	-0.193303	13.9420	14.5584	112.2000	113.4070
802.9884	0.433394	0.446783	-0.176759	-0.193272	13.9540	14.5651	112.1880	113.3926
802.5640	0.433928	0.447019	-0.176756	-0.193241	13.9700	14.5718	112.1630	113.3783
802.1396	0.434059	0.447254	-0.176597	-0.193210	13.9720	14.5784	112.1390	113.3639
801.7150	0.434124	0.447490	-0.176765	-0.193178	13.9760	14.5851	112.1550	113.3495
801.2903	0.434803	0.447725	-0.176732	-0.193147	13.9960	14.5918	112.1200	113.3351
800.8657	0.434899	0.447961	-0.176824	-0.193115	14.0000	14.5985	112.1260	113.3207
800.4408	0.434805	0.448197	-0.176645	-0.193083	13.9950	14.6052	112.1100	113.3063
800.0159	0.435158	0.448434	-0.176841	-0.193051	14.0080	14.6119	112.1160	113.2919
799.5909	0.435630	0.448670	-0.176661	-0.193018	14.0200	14.6186	112.0740	113.2774
799.1658	0.436045	0.448907	-0.176785	-0.192986	14.0340	14.6253	112.0690	113.2630
798.7406	0.436733	0.449144	-0.176727	-0.192953	14.0540	14.6321	112.0310	113.2485
798.3153	0.437406	0.449381	-0.177034	-0.192920	14.0780	14.6388	112.0350	113.2340
797.8899	0.438391	0.449618	-0.177059	-0.192887	14.1080	14.6455	111.9930	113.2194
797.4644	0.438790	0.449856	-0.177140	-0.192854	14.1210	14.6523	111.9840	113.2049
797.0389	0.439573	0.450093	-0.177171	-0.192821	14.1450	14.6590	111.9520	113.1904
796.6132	0.440112	0.450331	-0.177067	-0.192787	14.1600	14.6658	111.9160	113.1758
796.1875	0.440228	0.450569	-0.176944	-0.192754	14.1620	14.6725	111.8970	113.1612
795.7617	0.440701	0.450808	-0.176919	-0.192720	14.1760	14.6793	111.8730	113.1466
795.3357	0.441220	0.451046	-0.176779	-0.192686	14.1900	14.6861	111.8340	113.1320
794.9097	0.441816	0.451283	-0.176696	-0.192651	14.2070	14.6928	111.7980	113.1175
794.4836	0.442384	0.451512	-0.176350	-0.192615	14.2200	14.6992	111.7340	113.1031
794.0574	0.442739	0.451741	-0.176536	-0.192579	14.2330	14.7057	111.7390	113.0887
793.6310	0.443311	0.451969	-0.176594	-0.192542	14.2510	14.7121	111.7200	113.0744
793.2047	0.443830	0.452196	-0.176451	-0.192506	14.2650	14.7185	111.6810	113.0601
792.7782	0.444155	0.452423	-0.176463	-0.192469	14.2750	14.7249	111.6680	113.0457
792.3516	0.444531	0.452651	-0.176514	-0.192431	14.2870	14.7313	111.6570	113.0314
791.9249	0.444628	0.452879	-0.176517	-0.192394	14.2900	14.7378	111.6530	113.0170
791.4982	0.445377	0.453107	-0.176625	-0.192357	14.3140	14.7442	111.6320	113.0026
791.0714	0.445777	0.453335	-0.176613	-0.192319	14.3260	14.7506	111.6130	112.9882
790.6444	0.446056	0.453564	-0.176741	-0.192281	14.3360	14.7571	111.6150	112.9737
790.2173	0.446241	0.453793	-0.176688	-0.192243	14.3410	14.7635	111.6010	112.9593
789.7902	0.446686	0.454022	-0.176729	-0.192205	14.3550	14.7700	111.5860	112.9448
789.3630	0.447086	0.454251	-0.176716	-0.192167	14.3670	14.7764	111.5670	112.9303
788.9357	0.447454	0.454480	-0.176952	-0.192128	14.3810	14.7829	111.5770	112.9159
788.5083	0.447700	0.454709	-0.176995	-0.192089	14.3890	14.7893	111.5710	112.9013
788.0807	0.447771	0.454939	-0.177231	-0.192050	14.3940	14.7958	111.5940	112.8868
787.6532	0.448238	0.455169	-0.177298	-0.192011	14.4090	14.8023	111.5810	112.8723
787.2255	0.448125	0.455399	-0.177335	-0.191972	14.4060	14.8088	111.5900	112.8577
786.7977	0.448352	0.455630	-0.177009	-0.191933	14.4090	14.8153	111.5440	112.8431
786.3699	0.448769	0.455860	-0.177119	-0.191893	14.4230	14.8218	111.5380	112.8286
785.9419	0.449022	0.456091	-0.177228	-0.191854	14.4320	14.8283	111.5390	112.8140
785.5139	0.449268	0.456322	-0.177270	-0.191814	14.4400	14.8348	111.5330	112.7993
785.0857	0.449630	0.456553	-0.177268	-0.191774	14.4510	14.8413	111.5170	112.7847
784.6575	0.450077	0.456792	-0.177136	-0.191737	14.4630	14.8481	111.4830	112.7700
784.2291	0.450080	0.457034	-0.177210	-0.191700	14.4640	14.8550	111.4910	112.7553
783.8007	0.450231	0.457278	-0.177160	-0.191664	14.4680	14.8619	111.4790	112.7406
783.3722	0.450536	0.457524	-0.177135	-0.191629	14.4770	14.8690	111.4630	112.7259
782.9435	0.451037	0.457771	-0.177114	-0.191594	14.4920	14.8760	111.4390	112.7111
782.5148	0.451570	0.458017	-0.177177	-0.191558	14.5090	14.8831	111.4230	112.6963
782.0861	0.451545	0.458264	-0.177322	-0.191522	14.5100	14.8902	111.4400	112.6815
781.6572	0.451549	0.458511	-0.177397	-0.191487	14.5110	14.8972	111.4480	112.6667
781.2282	0.451779	0.458759	-0.177478	-0.191450	14.5190	14.9043	111.4470	112.6519
780.7991	0.451938	0.459006	-0.177659	-0.191414	14.5260	14.9114	111.4600	112.6370
780.3699	0.452212	0.459254	-0.177712	-0.191378	14.5350	14.9185	111.4540	112.6222
779.9407	0.452332	0.459502	-0.177741	-0.191341	14.5390	14.9256	111.4520	112.6073
779.5113	0.452458	0.459750	-0.177836	-0.191304	14.5440	14.9327	111.4570	112.5924
779.0818	0.453038	0.459999	-0.177863	-0.191267	14.5620	14.9398	111.4350	112.5775
778.6523	0.453821	0.460247	-0.177786	-0.191230	14.5850	14.9469	111.3930	112.5626
778.2227	0.454371	0.460496	-0.177801	-0.191193	14.6020	14.9540	111.3710	112.5477
777.7930	0.454633	0.460745	-0.177968	-0.191155	14.6120	14.9611	111.3780	112.5327
777.3632	0.455071	0.460994	-0.178102	-0.191117	14.6270	14.9683	111.3740	112.5177
776.9332	0.455452	0.461243	-0.178132	-0.191079	14.6390	14.9754	111.3610	112.5028
776.5032	0.455873	0.461493	-0.178141	-0.191041	14.6520	14.9825	111.3440	112.4878
776.0731	0.456157	0.461743	-0.178169	-0.191003	14.6610	14.9897	111.3350	112.4728
775.6429	0.456593	0.461993	-0.178055	-0.190964	14.6730	14.9968	111.3040	112.4577
775.2126	0.456807	0.462243	-0.178092	-0.190926	14.6800	15.0040	111.2990	112.4427
774.7822	0.457257	0.462485	-0.178111	-0.190882	14.6940	15.0109	111.2820	112.4274
774.3517	0.457377	0.462720	-0.178388	-0.190832	14.7010	15.0174	111.3070	112.4119
773.9212	0.457918	0.462955	-0.178341	-0.190783	14.7170	15.0240	111.2790	112.3965
773.4905	0.458242	0.463189	-0.178431	-0.190732	14.7280	15.0305	111.2750	112.3809
773.0598	0.458695	0.463423	-0.178607	-0.190681	14.7440	15.0370	111.2750	112.3653
772.6289	0.459223	0.463657	-0.178591	-0.190630	14.7600	15.0436	111.2510	112.3498
772.1980	0.459810	0.463892	-0.178589	-0.190579	14.7780	15.0501	111.2260	112.3342
771.7669	0.460048	0.464126	-0.178478	-0.190528	14.7840	15.0566	111.2040	112.3186
771.3358	0.460256	0.464361	-0.178531	-0.190476	14.7910	15.0632	111.2010	112.3030
770.9046	0.460649	0.464596	-0.178526	-0.190425	14.8030	15.0697	111.1840	112.2873
770.4733	0.461167	0.464831	-0.178616	-0.190373	14.8200	15.0763	111.1720	112.2717
770.0419	0.461434	0.465067	-0.178682	-0.190321	14.8290	15.0829	111.1680	112.2560
769.6104	0.461896	0.465302	-0.178917	-0.190268	14.8460	15.0894	111.1740	112.2403
769.1787	0.462248	0.465538	-0.179099	-0.190216	14.8590	15.0960	111.1790	112.2246
768.7471	0.462179	0.465774	-0.179110	-0.190163	14.8570	15.1026	111.1830	112.2089
768.3152	0.462829	0.466010	-0.179362	-0.190110	14.8800	15.1092	111.1830	112.1932
767.8834	0.463403	0.466247	-0.179305	-0.190057	14.8970	15.1158	111.1530	112.1774
767.4514	0.463924	0.466483	-0.179134	-0.190004	14.9110	15.1224	111.1130	112.1617
767.0193	0.464341	0.466720	-0.179230	-0.189951	14.9250	15.1290	111.1060	112.1459
766.5872	0.464868	0.466957	-0.179210	-0.189897	14.9410	15.1356	111.0820	112.1301
766.1549	0.465386	0.467194	-0.179214	-0.189844	14.9570	15.1422	111.0610	112.1143
765.7225	0.465618	0.467434	-0.179368	-0.189789	14.9660	15.1489	111.0680	112.0983
765.2901	0.466035	0.467675	-0.179548	-0.189734	14.9810	15.1556	111.0700	112.0822
764.8575	0.466417	0.467918	-0.179816	-0.189677	14.9960	15.1624	111.0830	112.0659
764.4249	0.466756	0.468167	-0.179947	-0.189619	15.0080	15.1693	111.0830	112.0491
763.9922	0.467223	0.468415	-0.180080	-0.189560	15.0240	15.1762	111.0780	112.0323
763.5593	0.467831	0.468664	-0.180099	-0.189501	15.0430	15.1831	111.0550	112.0156
763.1264	0.468065	0.468913	-0.180330	-0.189441	15.0530	15.1901	111.0700	111.9988
762.6934	0.468545	0.469162	-0.180177	-0.189382	15.0660	15.1970	111.0340	111.9820
762.2603	0.468764	0.469412	-0.180195	-0.189323	15.0730	15.2039	111.0270	111.9651
761.8271	0.469024	0.469661	-0.180192	-0.189263	15.0810	15.2109	111.0160	111.9483
761.3938	0.469256	0.469911	-0.180177	-0.189203	15.0880	15.2179	111.0050	111.9314
760.9604	0.469738	0.470161	-0.180015	-0.189143	15.1010	15.2248	110.9680	111.9146
760.5269	0.470155	0.470412	-0.180193	-0.189082	15.1160	15.2318	110.9700	111.8977
760.0933	0.470730	0.470662	-0.180291	-0.189022	15.1350	15.2388	110.9570	111.8808
759.6597	0.471288	0.470913	-0.180184	-0.188961	15.1510	15.2457	110.9230	111.8639
759.2259	0.471497	0.471164	-0.180311	-0.188900	15.1590	15.2527	110.9280	111.8470
758.7921	0.471688	0.471415	-0.180488	-0.188839	15.1670	15.2597	110.9390	111.8300
758.3581	0.472145	0.471666	-0.180389	-0.188778	15.1800	15.2667	110.9100	111.8131
757.9240	0.472254	0.471918	-0.180355	-0.188716	15.1830	15.2737	110.9020	111.7961
757.4899	0.472580	0.472169	-0.180432	-0.188655	15.1940	15.2807	110.8970	111.7791
757.0556	0.472798	0.472421	-0.180535	-0.188593	15.2020	15.2878	110.8990	111.7621
756.6213	0.473198	0.472673	-0.180669	-0.188531	15.2160	15.2948	110.8970	111.7451
756.1868	0.473746	0.472926	-0.180584	-0.188468	15.2320	15.3018	110.8660	111.7281
755.7523	0.473777	0.473176	-0.180672	-0.188416	15.2340	15.3089	110.8740	111.7122
755.3177	0.474067	0.473425	-0.180839	-0.188371	15.2450	15.3161	110.8800	111.6971
754.8830	0.474279	0.473675	-0.180958	-0.188326	15.2530	15.3232	110.8840	111.6821
754.4482	0.474342	0.473924	-0.181048	-0.188281	15.2560	15.3304	110.8910	111.6670
754.0132	0.474610	0.474174	-0.181188	-0.188236	15.2660	15.3376	110.8950	111.6519
753.5782	0.474960	0.474424	-0.181199	-0.188190	15.2770	15.3448	110.8820	111.6368
753.1431	0.475263	0.474674	-0.181248	-0.188144	15.2870	15.3520	110.8750	111.6216
752.7079	0.475422	0.474925	-0.181337	-0.188098	15.2930	15.3591	110.8780	111.6065
752.2726	0.475675	0.475175	-0.181433	-0.188052	15.3020	15.3663	110.8780	111.5913
751.8373	0.475771	0.475426	-0.181518	-0.188006	15.3060	15.3735	110.8830	111.5762
751.4018	0.476312	0.475677	-0.181362	-0.187959	15.3210	15.3808	110.8450	111.5610
750.9662	0.476640	0.475928	-0.181430	-0.187912	15.3320	15.3880	110.8390	111.5457
750.5306	0.476799	0.476180	-0.181519	-0.187865	15.3380	15.3952	110.8420	111.5305
750.0948	0.477108	0.476432	-0.181465	-0.187818	15.3470	15.4024	110.8240	111.5153
749.6589	0.477433	0.476684	-0.181541	-0.187771	15.3580	15.4097	110.8190	111.5000
749.2230	0.477583	0.476936	-0.181569	-0.187723	15.3630	15.4169	110.8160	111.4847
748.7869	0.477841	0.477188	-0.181649	-0.187675	15.3720	15.4242	110.8140	111.4694
748.3508	0.478313	0.477441	-0.181675	-0.187627	15.3870	15.4314	110.7980	111.4541
747.9146	0.478599	0.477693	-0.181850	-0.187579	15.3980	15.4387	110.8050	111.4388
747.4782	0.478775	0.477947	-0.182061	-0.187531	15.4060	15.4460	110.8200	111.4234
747.0417	0.479093	0.478200	-0.182153	-0.187482	15.4170	15.4533	110.8170	111.4081
746.6052	0.479334	0.478466	-0.182111	-0.187438	15.4240	15.4610	110.8030	111.3926
746.1686	0.479868	0.478734	-0.182055	-0.187393	15.4400	15.4688	110.7760	111.3771
745.7319	0.480346	0.479002	-0.181977	-0.187349	15.4540	15.4766	110.7490	111.3616
745.2950	0.480829	0.479272	-0.182055	-0.187305	15.4700	15.4844	110.7380	111.3461
744.8582	0.481356	0.479542	-0.182014	-0.187260	15.4860	15.4923	110.7130	111.3306
744.4211	0.481595	0.479812	-0.182143	-0.187216	15.4950	15.5002	110.7170	111.3150
743.9841	0.481922	0.480082	-0.182295	-0.187171	15.5070	15.5080	110.7200	111.2994
743.5468	0.482334	0.480353	-0.182220	-0.187126	15.5190	15.5159	110.6960	111.2838
743.1096	0.482554	0.480623	-0.182313	-0.187080	15.5270	15.5238	110.6970	111.2682
742.6722	0.482758	0.480894	-0.182535	-0.187035	15.5360	15.5317	110.7120	111.2526
742.2347	0.482923	0.481165	-0.182607	-0.186989	15.5420	15.5396	110.7130	111.2370
741.7971	0.483257	0.481437	-0.182482	-0.186943	15.5510	15.5475	110.6870	111.2213
741.3594	0.483454	0.481708	-0.182470	-0.186897	15.5570	15.5554	110.6780	111.2057
740.9216	0.483714	0.481980	-0.182626	-0.186851	15.5670	15.5633	110.6840	111.1900
740.4838	0.483975	0.482252	-0.182696	-0.186804	15.5760	15.5712	110.6810	111.1743
740.0458	0.484089	0.482524	-0.182903	-0.186757	15.5820	15.5792	110.6980	111.1585
739.6077	0.484184	0.482796	-0.183074	-0.186710	15.5870	15.5871	110.7120	111.1428
739.1696	0.484644	0.483069	-0.183122	-0.186663	15.6020	15.5950	110.6990	111.1271
738.7313	0.484886	0.483342	-0.183243	-0.186615	15.6110	15.6030	110.7020	111.1113
738.2930	0.485225	0.483615	-0.183274	-0.186568	15.6220	15.6109	110.6920	111.0955
737.8545	0.485364	0.483882	-0.183413	-0.186516	15.6280	15.6187	110.7010	111.0795
737.4160	0.485720	0.484136	-0.183567	-0.186456	15.6410	15.6259	110.7030	111.0633
736.9773	0.485837	0.484391	-0.183680	-0.186396	15.6460	15.6332	110.7100	111.0470
736.5386	0.486007	0.484646	-0.183821	-0.186336	15.6530	15.6404	110.7180	111.0307
736.0997	0.486230	0.484902	-0.183906	-0.186275	15.6610	15.6477	110.7180	111.0143
735.6608	0.486439	0.485157	-0.184111	-0.186215	15.6700	15.6549	110.7310	110.9980
735.2218	0.486638	0.485413	-0.184176	-0.186154	15.6770	15.6622	110.7300	110.9816
734.7827	0.486631	0.485669	-0.184446	-0.186093	15.6800	15.6695	110.7580	110.9653
734.3434	0.486765	0.485925	-0.184429	-0.186032	15.6840	15.6768	110.7510	110.9489
733.9041	0.487150	0.486181	-0.184506	-0.185970	15.6970	15.6841	110.7440	110.9325
733.4647	0.487240	0.486438	-0.184521	-0.185909	15.7000	15.6914	110.7420	110.9160
733.0252	0.487301	0.486695	-0.184612	-0.185847	15.7030	15.6987	110.7490	110.8996
732.5856	0.487818	0.486952	-0.184594	-0.185785	15.7190	15.7060	110.7270	110.8831
732.1459	0.487942	0.487209	-0.184602	-0.185722	15.7230	15.7133	110.7230	110.8667
731.7061	0.487862	0.487467	-0.184562	-0.185660	15.7200	15.7207	110.7220	110.8502
731.2662	0.487959	0.487724	-0.184725	-0.185597	15.7250	15.7280	110.7350	110.8337
730.8262	0.487974	0.487982	-0.184770	-0.185534	15.7260	15.7354	110.7390	110.8172
730.3861	0.487829	0.488240	-0.184900	-0.185471	15.7230	15.7427	110.7580	110.8006
729.9459	0.487908	0.488500	-0.184861	-0.185409	15.7250	15.7501	110.7510	110.7841
729.5057	0.487942	0.488765	-0.184855	-0.185350	15.7260	15.7577	110.7490	110.7678
729.0653	0.488242	0.489030	-0.184735	-0.185291	15.7340	15.7654	110.7250	110.7514
728.6248	0.488206	0.489308	-0.184663	-0.185241	15.7320	15.7735	110.7190	110.7355
728.1843	0.488185	0.489589	-0.184548	-0.185192	15.7300	15.7818	110.7080	110.7197
727.7436	0.488297	0.489870	-0.184590	-0.185143	15.7340	15.7900	110.7080	110.7038
727.3028	0.488245	0.490151	-0.184726	-0.185094	15.7340	15.7983	110.7240	110.6879
726.8619	0.488486	0.490432	-0.184593	-0.185045	15.7400	15.8066	110.7010	110.6720
726.4210	0.488363	0.490714	-0.184498	-0.184996	15.7350	15.8148	110.6960	110.6561
725.9799	0.488439	0.490996	-0.184381	-0.184946	15.7360	15.8231	110.6810	110.6402
725.5388	0.488609	0.491277	-0.184269	-0.184896	15.7400	15.8314	110.6630	110.6242
725.0975	0.488891	0.491560	-0.184113	-0.184846	15.7470	15.8397	110.6360	110.6082
724.6561	0.488981	0.491842	-0.184127	-0.184795	15.7500	15.8480	110.6340	110.5923
724.2147	0.488879	0.492125	-0.184059	-0.184745	15.7460	15.8563	110.6310	110.5763
723.7732	0.488828	0.492408	-0.183855	-0.184694	15.7420	15.8646	110.6120	110.5602
723.3315	0.488758	0.492691	-0.183790	-0.184643	15.7390	15.8730	110.6080	110.5442
722.8898	0.488907	0.492974	-0.183476	-0.184592	15.7400	15.8813	110.5700	110.5282
722.4479	0.488981	0.493258	-0.183280	-0.184540	15.7400	15.8896	110.5470	110.5121
722.0060	0.489024	0.493541	-0.182994	-0.184488	15.7380	15.8980	110.5160	110.4960
721.5640	0.489390	0.493825	-0.182781	-0.184436	15.7470	15.9063	110.4800	110.4799
721.1218	0.489524	0.494109	-0.182763	-0.184384	15.7510	15.9147	110.4730	110.4638
720.6796	0.489541	0.494383	-0.182633	-0.184325	15.7500	15.9226	110.4590	110.4474
720.2373	0.489629	0.494652	-0.182481	-0.184264	15.7510	15.9304	110.4400	110.4310
719.7949	0.489459	0.494920	-0.182427	-0.184201	15.7450	15.9381	110.4410	110.4145
719.3524	0.489638	0.495186	-0.182114	-0.184137	15.7470	15.9458	110.4020	110.3979
718.9097	0.489662	0.495452	-0.181880	-0.184073	15.7450	15.9535	110.3770	110.3813
718.4670	0.489609	0.495718	-0.181423	-0.184008	15.7380	15.9611	110.3320	110.3647
718.0242	0.489998	0.495985	-0.180974	-0.183943	15.7450	15.9688	110.2710	110.3481
717.5813	0.490105	0.496251	-0.180683	-0.183878	15.7450	15.9765	110.2370	110.3314
717.1383	0.490218	0.496519	-0.180375	-0.183813	15.7450	15.9842	110.2010	110.3148
716.6952	0.490319	0.496786	-0.180014	-0.183748	15.7440	15.9919	110.1600	110.2981
716.2520	0.490464	0.497053	-0.179707	-0.183682	15.7450	15.9996	110.1230	110.2814
715.8087	0.490711	0.497321	-0.179206	-0.183616	15.7470	16.0073	110.0620	110.2647
715.3653	0.490898	0.497589	-0.178779	-0.183550	15.7480	16.0150	110.0110	110.2480
714.9218	0.490836	0.497857	-0.178427	-0.183484	15.7420	16.0227	109.9770	110.2313
714.4782	0.490991	0.498126	-0.177998	-0.183418	15.7420	16.0305	109.9270	110.2145
714.0345	0.491349	0.498394	-0.177623	-0.183351	15.7490	16.0382	109.8750	110.1977
713.5907	0.491501	0.498663	-0.177290	-0.183284	15.7500	16.0460	109.8350	110.1810
713.1469	0.491602	0.498932	-0.176833	-0.183217	15.7480	16.0537	109.7840	110.1642
712.7028	0.491706	0.499213	-0.176192	-0.183160	15.7440	16.0620	109.7140	110.1480
712.2588	0.491940	0.499499	-0.175627	-0.183108	15.7450	16.0705	109.6470	110.1321
711.8146	0.492173	0.499790	-0.175061	-0.183061	15.7460	16.0791	109.5800	110.1165
711.3703	0.492427	0.500087	-0.174523	-0.183019	15.7480	16.0881	109.5150	110.1013
710.9259	0.492783	0.500385	-0.173962	-0.182977	15.7530	16.0971	109.4440	110.0860
710.4814	0.492963	0.500683	-0.173542	-0.182934	15.7540	16.1061	109.3940	110.0707
710.0369	0.493217	0.500981	-0.173089	-0.182891	15.7570	16.1151	109.3380	110.0554
709.5922	0.493407	0.501280	-0.172547	-0.182849	15.7570	16.1241	109.2750	110.0401
709.1474	0.493615	0.501578	-0.172040	-0.182805	15.7580	16.1331	109.2150	110.0248
708.7026	0.493732	0.501877	-0.171433	-0.182762	15.7550	16.1421	109.1480	110.0094
708.2576	0.493858	0.502176	-0.170888	-0.182718	15.7530	16.1511	109.0870	109.9941
707.8125	0.493953	0.502476	-0.170246	-0.182674	15.7490	16.1601	109.0170	109.9787
707.3674	0.494232	0.502775	-0.169802	-0.182630	15.7530	16.1692	108.9610	109.9633
706.9221	0.494508	0.503075	-0.169366	-0.182586	15.7570	16.1782	108.9060	109.9478
706.4767	0.494851	0.503375	-0.168914	-0.182541	15.7630	16.1873	108.8470	109.9324
706.0313	0.495155	0.503675	-0.168391	-0.182496	15.7670	16.1963	108.7820	109.9169
705.5857	0.495470	0.503976	-0.168016	-0.182451	15.7730	16.2054	108.7320	109.9015
705.1401	0.495778	0.504277	-0.167571	-0.182406	15.7780	16.2145	108.6750	109.8860
704.6943	0.496021	0.504576	-0.167132	-0.182357	15.7810	16.2234	108.6210	109.8702
704.2484	0.496203	0.504875	-0.166682	-0.182306	15.7820	16.2324	108.5680	109.8543
703.8025	0.496356	0.505172	-0.166319	-0.182253	15.7830	16.2413	108.5250	109.8381
703.3564	0.496708	0.505469	-0.165830	-0.182197	15.7890	16.2501	108.4620	109.8218
702.9103	0.497067	0.505766	-0.165410	-0.182141	15.7960	16.2590	108.4060	109.8054
702.4641	0.497418	0.506063	-0.164920	-0.182084	15.8020	16.2678	108.3430	109.7890
702.0177	0.497743	0.506361	-0.164507	-0.182028	15.8080	16.2767	108.2890	109.7726
701.5712	0.498039	0.506658	-0.164084	-0.181971	15.8130	16.2855	108.2350	109.7562
701.1247	0.498410	0.506956	-0.163811	-0.181913	15.8220	16.2944	108.1940	109.7397
700.6780	0.498641	0.507254	-0.163395	-0.181856	15.8250	16.3033	108.1430	109.7233
700.2313	0.498930	0.507552	-0.163085	-0.181798	15.8310	16.3122	108.1010	109.7068
699.7844	0.499213	0.507851	-0.162696	-0.181740	15.8360	16.3211	108.0510	109.6903
699.3375	0.499465	0.508149	-0.162498	-0.181682	15.8420	16.3300	108.0220	109.6738
698.8904	0.499864	0.508448	-0.162136	-0.181623	15.8510	16.3389	107.9710	109.6573
698.4433	0.500197	0.508747	-0.161877	-0.181565	15.8590	16.3478	107.9330	109.6408
697.9961	0.500728	0.509047	-0.161489	-0.181506	15.8720	16.3567	107.8750	109.6242
697.5488	0.501064	0.509346	-0.161318	-0.181447	15.8810	16.3657	107.8460	109.6076
697.1013	0.501295	0.509646	-0.161180	-0.181387	15.8870	16.3746	107.8240	109.5910
696.6537	0.501589	0.509943	-0.160946	-0.181332	15.8940	16.3835	107.7900	109.5750
696.2061	0.501964	0.510239	-0.160651	-0.181278	15.9030	16.3924	107.7470	109.5591
695.7584	0.502305	0.510533	-0.160557	-0.181227	15.9130	16.4012	107.7260	109.5436
695.3105	0.502643	0.510826	-0.160375	-0.181178	15.9220	16.4101	107.6960	109.5284
694.8626	0.503106	0.511118	-0.160291	-0.181129	15.9360	16.4189	107.6720	109.5132
694.4146	0.503447	0.511411	-0.160196	-0.181079	15.9460	16.4278	107.6510	109.4979
693.9664	0.503766	0.511704	-0.160075	-0.181030	15.9550	16.4366	107.6280	109.4827
693.5182	0.504349	0.511998	-0.159999	-0.180980	15.9730	16.4455	107.6010	109.4674
693.0699	0.504775	0.512291	-0.160027	-0.180930	15.9870	16.4544	107.5900	109.4521
692.6215	0.505164	0.512585	-0.159976	-0.180880	15.9990	16.4633	107.5720	109.4368
692.1729	0.505551	0.512879	-0.160030	-0.180829	16.0120	16.4722	107.5650	109.4215
691.7243	0.505917	0.513174	-0.160146	-0.180779	16.0250	16.4811	107.5650	109.4061
691.2756	0.506425	0.513468	-0.160307	-0.180728	16.0430	16.4900	107.5650	109.3908
690.8267	0.506712	0.513763	-0.160281	-0.180676	16.0520	16.4989	107.5530	109.3754
690.3778	0.507157	0.514058	-0.160247	-0.180625	16.0660	16.5078	107.5350	109.3600
689.9288	0.507495	0.514353	-0.160354	-0.180573	16.0780	16.5168	107.5350	109.3446
689.4797	0.507977	0.514649	-0.160496	-0.180521	16.0950	16.5257	107.5340	109.3291
689.0304	0.508366	0.514944	-0.160736	-0.180469	16.1100	16.5346	107.5460	109.3137
688.5811	0.508732	0.515241	-0.160754	-0.180418	16.1220	16.5436	107.5360	109.2983
688.1317	0.509103	0.515538	-0.160852	-0.180366	16.1350	16.5526	107.5340	109.2829
687.6821	0.509444	0.515835	-0.160950	-0.180314	16.1470	16.5616	107.5330	109.2675
687.2325	0.509894	0.516132	-0.160896	-0.180263	16.1610	16.5706	107.5130	109.2521
686.7828	0.510265	0.516430	-0.161092	-0.180211	16.1750	16.5797	107.5210	109.2367
686.3329	0.510670	0.516728	-0.161376	-0.180158	16.1910	16.5887	107.5370	109.2212
685.8830	0.511060	0.517026	-0.161706	-0.180106	16.2070	16.5977	107.5580	109.2058
685.4330	0.511496	0.517324	-0.161893	-0.180053	16.2230	16.6068	107.5630	109.1903
684.9828	0.511914	0.517622	-0.162231	-0.180000	16.2400	16.6159	107.5840	109.1748
684.5327	0.512219	0.517921	-0.162436	-0.179946	16.2520	16.6249	107.5950	109.1593
684.0823	0.512486	0.518220	-0.162472	-0.179893	16.2610	16.6340	107.5900	109.1437
683.6319	0.512847	0.518519	-0.162695	-0.179839	16.2750	16.6431	107.6010	109.1282
683.1813	0.513122	0.518819	-0.162802	-0.179785	16.2850	16.6522	107.6030	109.1126
682.7307	0.513667	0.519118	-0.162836	-0.179731	16.3030	16.6613	107.5890	109.0970
682.2800	0.513968	0.519418	-0.163149	-0.179676	16.3160	16.6704	107.6110	109.0814
681.8292	0.514308	0.519720	-0.163148	-0.179622	16.3270	16.6795	107.6000	109.0658
681.3782	0.514746	0.520024	-0.163515	-0.179568	16.3450	16.6888	107.6230	109.0502
680.9272	0.515045	0.520331	-0.163837	-0.179515	16.3580	16.6981	107.6460	109.0345
680.4761	0.515397	0.520650	-0.163989	-0.179465	16.3710	16.7080	107.6500	109.0188
680.0248	0.515656	0.520970	-0.164240	-0.179415	16.3820	16.7178	107.6670	109.0030
679.5735	0.515969	0.521290	-0.164419	-0.179365	16.3940	16.7276	107.6750	108.9873
679.1221	0.516252	0.521610	-0.164688	-0.179315	16.4060	16.7374	107.6930	108.9715
678.6705	0.516573	0.521930	-0.164939	-0.179264	16.4190	16.7473	107.7080	108.9558
678.2189	0.516895	0.522251	-0.165181	-0.179213	16.4320	16.7571	107.7220	108.9400
677.7672	0.517316	0.522571	-0.165405	-0.179162	16.4480	16.7670	107.7310	108.9242
677.3154	0.517646	0.522892	-0.165720	-0.179111	16.4620	16.7768	107.7520	108.9083
676.8634	0.518012	0.523213	-0.165827	-0.179059	16.4750	16.7867	107.7510	108.8925
676.4114	0.518316	0.523535	-0.165934	-0.179007	16.4860	16.7966	107.7520	108.8766
675.9592	0.518573	0.523856	-0.165996	-0.178955	16.4950	16.8065	107.7500	108.8607
675.5070	0.518936	0.524178	-0.166302	-0.178903	16.5100	16.8164	107.7690	108.8448
675.0547	0.519200	0.524500	-0.166627	-0.178850	16.5220	16.8263	107.7930	108.8289
674.6022	0.519491	0.524823	-0.166870	-0.178797	16.5340	16.8362	107.8080	108.8130
674.1497	0.519781	0.525145	-0.167114	-0.178744	16.5460	16.8461	107.8230	108.7970
673.6971	0.520055	0.525472	-0.167312	-0.178698	16.5570	16.8563	107.8340	108.7817
673.2443	0.520381	0.525802	-0.167447	-0.178656	16.5690	16.8665	107.8370	108.7667
672.7915	0.520685	0.526132	-0.167645	-0.178616	16.5810	16.8769	107.8470	108.7517
672.3386	0.520976	0.526464	-0.167980	-0.178576	16.5940	16.8873	107.8710	108.7369
671.8855	0.521238	0.526796	-0.168215	-0.178537	16.6050	16.8977	107.8860	108.7221
671.4324	0.521551	0.527128	-0.168577	-0.178497	16.6190	16.9081	107.9120	108.7072
670.9791	0.521933	0.527461	-0.168912	-0.178457	16.6350	16.9185	107.9330	108.6923
670.5258	0.522298	0.527793	-0.169302	-0.178416	16.6510	16.9289	107.9600	108.6774
670.0723	0.522681	0.528126	-0.169537	-0.178375	16.6660	16.9393	107.9710	108.6625
669.6188	0.523016	0.528459	-0.169827	-0.178334	16.6800	16.9498	107.9890	108.6475
669.1651	0.523258	0.528792	-0.170027	-0.178293	16.6900	16.9602	108.0010	108.6326
668.7114	0.523605	0.529126	-0.170281	-0.178251	16.7040	16.9707	108.0150	108.6176
668.2575	0.523868	0.529459	-0.170508	-0.178210	16.7150	16.9811	108.0290	108.6026
667.8035	0.524202	0.529793	-0.170799	-0.178167	16.7290	16.9916	108.0470	108.5876
667.3495	0.524533	0.530127	-0.171099	-0.178125	16.7430	17.0021	108.0660	108.5726
666.8953	0.524888	0.530462	-0.171418	-0.178083	16.7580	17.0126	108.0860	108.5575
666.4411	0.525242	0.530797	-0.171645	-0.178041	16.7720	17.0231	108.0970	108.5425
665.9868	0.525569	0.531133	-0.171864	-0.177998	16.7850	17.0336	108.1080	108.5275
665.5323	0.525834	0.531469	-0.172174	-0.177957	16.7970	17.0442	108.1300	108.5126
665.0777	0.526186	0.531805	-0.172503	-0.177915	16.8120	17.0548	108.1510	108.4976
664.6230	0.526543	0.532142	-0.172813	-0.177872	16.8270	17.0653	108.1700	108.4826
664.1683	0.526924	0.532478	-0.173142	-0.177829	16.8430	17.0759	108.1900	108.4676
663.7134	0.527265	0.532815	-0.173407	-0.177787	16.8570	17.0865	108.2050	108.4525
663.2584	0.527642	0.533152	-0.173745	-0.177743	16.8730	17.0971	108.2260	108.4375
662.8034	0.527943	0.533490	-0.174038	-0.177700	16.8860	17.1077	108.2450	108.4224
662.3482	0.528311	0.533827	-0.174405	-0.177656	16.9020	17.1183	108.2690	108.4073
661.8929	0.528730	0.534165	-0.174615	-0.177612	16.9180	17.1290	108.2760	108.3922
661.4376	0.529060	0.534503	-0.174909	-0.177568	16.9320	17.1396	108.2940	108.3770
660.9821	0.529372	0.534841	-0.175258	-0.177523	16.9460	17.1502	108.3180	108.3619
660.5265	0.529690	0.535180	-0.175589	-0.177478	16.9600	17.1609	108.3400	108.3467
660.0708	0.530008	0.535518	-0.175827	-0.177433	16.9730	17.1716	108.3530	108.3316
659.6151	0.530435	0.535851	-0.176010	-0.177388	16.9890	17.1820	108.3570	108.3166
659.1592	0.530898	0.536182	-0.176359	-0.177342	17.0080	17.1924	108.3760	108.3016
658.7032	0.531322	0.536508	-0.176737	-0.177297	17.0260	17.2027	108.3990	108.2869
658.2471	0.531690	0.536832	-0.177004	-0.177251	17.0410	17.2129	108.4130	108.2721
657.7909	0.532079	0.537156	-0.177298	-0.177205	17.0570	17.2231	108.4290	108.2574
657.3346	0.532496	0.537481	-0.177602	-0.177158	17.0740	17.2333	108.4450	108.2427
656.8782	0.532902	0.537805	-0.177934	-0.177112	17.0910	17.2435	108.4640	108.2279
656.4218	0.533328	0.538130	-0.178211	-0.177065	17.1080	17.2537	108.4770	108.2131
655.9651	0.533737	0.538455	-0.178534	-0.177018	17.1250	17.2639	108.4950	108.1983
655.5084	0.534101	0.538780	-0.178718	-0.176970	17.1390	17.2741	108.5010	108.1835
655.0516	0.534479	0.539106	-0.179042	-0.176923	17.1550	17.2844	108.5200	108.1687
654.5947	0.534751	0.539431	-0.179320	-0.176875	17.1670	17.2946	108.5380	108.1538
654.1377	0.535102	0.539757	-0.179541	-0.176826	17.1810	17.3049	108.5480	108.1390
653.6806	0.535402	0.540083	-0.179735	-0.176778	17.1930	17.3151	108.5570	108.1241
653.2234	0.535807	0.540410	-0.179976	-0.176729	17.2090	17.3254	108.5670	108.1092
652.7661	0.536115	0.540742	-0.180235	-0.176682	17.2220	17.3359	108.5820	108.0942
652.3087	0.536460	0.541080	-0.180382	-0.176635	17.2350	17.3466	108.5850	108.0792
651.8511	0.536729	0.541422	-0.180577	-0.176589	17.2460	17.3574	108.5950	108.0642
651.3936	0.537120	0.541768	-0.180677	-0.176544	17.2600	17.3684	108.5920	108.0491
650.9358	0.537429	0.542114	-0.181021	-0.176499	17.2740	17.3794	108.6150	108.0340
650.4780	0.537794	0.542461	-0.181197	-0.176453	17.2880	17.3904	108.6200	108.0188
650.0201	0.538217	0.542808	-0.181381	-0.176408	17.3040	17.4014	108.6240	108.0037
649.5620	0.538592	0.543156	-0.181528	-0.176362	17.3180	17.4124	108.6260	107.9885
649.1039	0.538863	0.543503	-0.181714	-0.176315	17.3290	17.4235	108.6350	107.9733
648.6457	0.539210	0.543850	-0.181674	-0.176268	17.3400	17.4345	108.6200	107.9581
648.1873	0.539584	0.544198	-0.181821	-0.176222	17.3540	17.4456	108.6220	107.9429
647.7289	0.539965	0.544546	-0.181949	-0.176174	17.3680	17.4566	108.6220	107.9277
647.2703	0.540299	0.544895	-0.182125	-0.176127	17.3810	17.4677	108.6280	107.9124
646.8117	0.540651	0.545243	-0.182159	-0.176079	17.3930	17.4788	108.6200	107.8972
646.3530	0.540994	0.545592	-0.182306	-0.176031	17.4060	17.4899	108.6230	107.8819
645.8941	0.541302	0.545942	-0.182379	-0.175985	17.4170	17.5010	108.6200	107.8668
645.4351	0.541644	0.546298	-0.182441	-0.175948	17.4290	17.5125	108.6150	107.8524
644.9761	0.541997	0.546653	-0.182560	-0.175911	17.4420	17.5239	108.6150	107.8380
644.5169	0.542286	0.547011	-0.182510	-0.175876	17.4510	17.5354	108.6010	107.8237
644.0577	0.542763	0.547369	-0.182618	-0.175841	17.4680	17.5470	108.5960	107.8095
643.5983	0.543060	0.547726	-0.182633	-0.175805	17.4780	17.5585	108.5880	107.7952
643.1389	0.543371	0.548085	-0.182695	-0.175770	17.4890	17.5701	108.5840	107.7810
642.6793	0.543645	0.548443	-0.182777	-0.175734	17.4990	17.5817	108.5830	107.7667
642.2196	0.543933	0.548801	-0.182726	-0.175698	17.5080	17.5933	108.5690	107.7523
641.7598	0.544373	0.549160	-0.182853	-0.175661	17.5240	17.6048	108.5670	107.7380
641.2999	0.544792	0.549519	-0.182771	-0.175624	17.5370	17.6164	108.5460	107.7237
640.8400	0.545304	0.549878	-0.182774	-0.175587	17.5540	17.6280	108.5300	107.7093
640.3799	0.545637	0.550237	-0.182769	-0.175549	17.5650	17.6396	108.5190	107.6949
639.9197	0.546091	0.550597	-0.182762	-0.175512	17.5800	17.6513	108.5040	107.6805
639.4594	0.546430	0.550957	-0.182737	-0.175474	17.5910	17.6629	108.4910	107.6661
638.9990	0.546703	0.551317	-0.182638	-0.175436	17.5990	17.6746	108.4730	107.6517
638.5385	0.547085	0.551680	-0.182575	-0.175402	17.6110	17.6863	108.4550	107.6376
638.0779	0.547383	0.552043	-0.182493	-0.175367	17.6200	17.6981	108.4380	107.6235
637.6172	0.547754	0.552406	-0.182373	-0.175332	17.6310	17.7099	108.4150	107.6093
637.1564	0.548147	0.552770	-0.182365	-0.175297	17.6440	17.7217	108.4020	107.5951
636.6954	0.548476	0.553133	-0.182369	-0.175262	17.6550	17.7336	108.3920	107.5809
636.2344	0.548983	0.553497	-0.182197	-0.175226	17.6700	17.7454	108.3600	107.5667
635.7733	0.549353	0.553861	-0.182075	-0.175190	17.6810	17.7572	108.3370	107.5525
635.3121	0.549584	0.554226	-0.182013	-0.175153	17.6880	17.7690	108.3240	107.5382
634.8508	0.549991	0.554590	-0.181871	-0.175117	17.7000	17.7809	108.2980	107.5240
634.3893	0.550353	0.554955	-0.181682	-0.175080	17.7100	17.7927	108.2690	107.5097
633.9278	0.550966	0.555319	-0.181639	-0.175042	17.7300	17.8046	108.2460	107.4954
633.4662	0.551584	0.555684	-0.181672	-0.175005	17.7510	17.8165	108.2300	107.4811
633.0044	0.552098	0.556050	-0.181563	-0.174967	17.7670	17.8284	108.2040	107.4667
632.5425	0.552490	0.556426	-0.181553	-0.174910	17.7800	17.8404	108.1910	107.4504
632.0806	0.552810	0.556802	-0.181487	-0.174854	17.7900	17.8525	108.1750	107.4340
631.6186	0.552893	0.557184	-0.181418	-0.174786	17.7920	17.8646	108.1660	107.4164
631.1564	0.553202	0.557568	-0.181477	-0.174717	17.8030	17.8768	108.1620	107.3986
630.6942	0.553446	0.557952	-0.181097	-0.174647	17.8070	17.8890	108.1190	107.3808
630.2318	0.553672	0.558337	-0.180861	-0.174576	17.8120	17.9012	108.0900	107.3630
629.7693	0.553707	0.558721	-0.180573	-0.174506	17.8100	17.9135	108.0620	107.3452
629.3068	0.554208	0.559105	-0.180501	-0.174435	17.8260	17.9257	108.0400	107.3274
628.8441	0.554277	0.559490	-0.180288	-0.174364	17.8260	17.9379	108.0180	107.3095
628.3813	0.554961	0.559875	-0.180200	-0.174293	17.8480	17.9502	107.9890	107.2917
627.9184	0.555547	0.560260	-0.180047	-0.174221	17.8660	17.9624	107.9570	107.2738
627.4554	0.556230	0.560645	-0.180237	-0.174149	17.8910	17.9747	107.9540	107.2560
626.9923	0.556528	0.561030	-0.180054	-0.174077	17.8990	17.9869	107.9280	107.2381
626.5291	0.556690	0.561411	-0.179827	-0.174016	17.9020	17.9992	107.9020	107.2215
626.0658	0.556903	0.561793	-0.179628	-0.173955	17.9070	18.0114	107.8770	107.2048
625.6024	0.557235	0.562161	-0.179520	-0.173934	17.9170	18.0237	107.8570	107.1922
625.1389	0.557515	0.562527	-0.179761	-0.173919	17.9290	18.0359	107.8710	107.1803
624.6753	0.558148	0.562894	-0.179825	-0.173904	17.9510	18.0482	107.8580	107.1683
624.2115	0.558174	0.563261	-0.179834	-0.173888	17.9520	18.0605	107.8580	107.1564
623.7477	0.558304	0.563627	-0.179800	-0.173873	17.9560	18.0727	107.8510	107.1444
623.2838	0.559102	0.563995	-0.180089	-0.173856	17.9860	18.0850	107.8540	107.1324
622.8198	0.559672	0.564362	-0.179885	-0.173840	18.0030	18.0973	107.8180	107.1204
622.3557	0.560076	0.564729	-0.178808	-0.173823	18.0050	18.1096	107.7060	107.1083
621.8914	0.560567	0.565097	-0.177822	-0.173806	18.0110	18.1219	107.6000	107.0963
621.4271	0.560920	0.565464	-0.176707	-0.173789	18.0110	18.1342	107.4860	107.0842
620.9626	0.561194	0.565833	-0.175362	-0.173771	18.0060	18.1465	107.3530	107.0721
620.4980	0.561194	0.566201	-0.174127	-0.173753	17.9930	18.1588	107.2380	107.0600
620.0334	0.561702	0.566569	-0.172963	-0.173735	17.9980	18.1712	107.1150	107.0478
619.5687	0.562573	0.566954	-0.171856	-0.173692	18.0160	18.1838	106.9870	107.0330
619.1038	0.562917	0.567341	-0.170823	-0.173648	18.0170	18.1965	106.8810	107.0179
618.6388	0.563058	0.567729	-0.169772	-0.173600	18.0110	18.2092	106.7790	107.0026
618.1737	0.563527	0.568118	-0.168798	-0.173552	18.0170	18.2220	106.6750	106.9871
617.7086	0.563700	0.568507	-0.167725	-0.173503	18.0120	18.2347	106.5700	106.9717
617.2433	0.563984	0.568896	-0.166771	-0.173454	18.0120	18.2475	106.4730	106.9563
616.7779	0.564353	0.569286	-0.165916	-0.173405	18.0160	18.2602	106.3830	106.9408
