Repository: besselgeuse/Tesis

## Multilayer Ellipsometry & TMM Simulation API ☀️

Este codigo tiene el objetivo de fitear parametros elipsometricos de peliculas delgadas de materiales antirreflectantes usados en celdas solares. Para ello se usan principalmente dos librerias, tmm y pytorch. La primera se encarga del calculo de los coeficientes de fresnel de las peliculas usando el metodo de la matriz de transferencia, mientras que la segunda se encargar de encontrar el espesor y parametros de dispersión que mejor se ajustan a los datos experimentales usando su función autograd para disminuir la perdida, perdida que se definió usando el error cuadratico medio.

File: segundo_cuatri/Files/2026.08.18/Al2O3_nanotubes.5-med1_fit_results.txt (part 1 of 2)
# ========================================================
# RESULTADOS DE AJUSTE ELIPSOMÉTRICO (AUTORANGE + TMM)
# ========================================================
# Archivo de origen: Al2O3_nanotubes.5-med1.txt
# Espesores óptimos (nm): [np.float64(1.0105956618938212), np.float64(42.76824051472599)]
# Error mínimo (Chi2 Red / MSE): 2.559360e-04
# Parámetros de dispersión optimizados:
#   Capa 'Al2O3_nanotube': {'model': 'bruggeman_EMA', 'linked_to': 'Al2O3', 'f_air': 0.7486372625891007, 'f_optimized': True}
#   Capa 'Al2O3': {'model': 'cauchy', 'A': 1.9029646501403608, 'B': -14.584961971324876, 'C': 14.475632686913684}
# ========================================================
# Wavelength_nm	Is_exp	Is_fit	Ic_exp	Ic_fit	Psi_exp_deg	Psi_fit_deg	Delta_exp_deg	Delta_fit_deg
829.9594	0.537876	0.565743	-0.084816	-0.089565	16.4960	17.4725	98.9610	98.9961
829.5408	0.538990	0.565963	-0.084510	-0.089452	16.5320	17.4795	98.9110	98.9814
829.1221	0.538074	0.566184	-0.083741	-0.089339	16.4970	17.4865	98.8460	98.9668
828.7034	0.539115	0.566405	-0.083710	-0.089225	16.5320	17.4935	98.8260	98.9522
828.2845	0.539075	0.566626	-0.083010	-0.089112	16.5270	17.5005	98.7540	98.9376
827.8656	0.540957	0.566847	-0.082894	-0.088998	16.5900	17.5075	98.7120	98.9229
827.4465	0.541318	0.567068	-0.082466	-0.088884	16.6000	17.5145	98.6620	98.9083
827.0275	0.540999	0.567289	-0.081645	-0.088770	16.5850	17.5216	98.5820	98.8936
826.6082	0.541862	0.567503	-0.081601	-0.088684	16.6140	17.5285	98.5640	98.8818
826.1889	0.542142	0.567717	-0.081111	-0.088599	16.6210	17.5354	98.5090	98.8701
825.7695	0.542428	0.567928	-0.080979	-0.088525	16.6300	17.5423	98.4910	98.8596
825.3500	0.541831	0.568137	-0.080629	-0.088459	16.6080	17.5492	98.4640	98.8499
824.9305	0.541100	0.568346	-0.080578	-0.088394	16.5830	17.5561	98.4700	98.8403
824.5108	0.541325	0.568556	-0.080255	-0.088328	16.5890	17.5630	98.4330	98.8306
824.0911	0.541096	0.568765	-0.079603	-0.088262	16.5780	17.5699	98.3690	98.8209
823.6713	0.541552	0.568975	-0.079313	-0.088196	16.5920	17.5768	98.3320	98.8112
823.2513	0.541243	0.569185	-0.079210	-0.088130	16.5810	17.5837	98.3260	98.8015
822.8313	0.541257	0.569395	-0.079115	-0.088063	16.5810	17.5906	98.3160	98.7918
822.4112	0.541996	0.569605	-0.079310	-0.087997	16.6070	17.5975	98.3250	98.7820
821.9910	0.542529	0.569815	-0.079901	-0.087930	16.6280	17.6045	98.3780	98.7723
821.5707	0.542266	0.570026	-0.079678	-0.087863	16.6180	17.6114	98.3590	98.7625
821.1503	0.542166	0.570237	-0.079760	-0.087796	16.6150	17.6184	98.3690	98.7528
820.7299	0.542959	0.570447	-0.079780	-0.087729	16.6420	17.6253	98.3590	98.7430
820.3093	0.543396	0.570658	-0.080019	-0.087662	16.6580	17.6323	98.3770	98.7332
819.8886	0.544249	0.570870	-0.079834	-0.087594	16.6860	17.6392	98.3450	98.7234
819.4679	0.544767	0.571081	-0.079716	-0.087526	16.7030	17.6462	98.3250	98.7136
819.0471	0.545563	0.571292	-0.079910	-0.087459	16.7310	17.6532	98.3330	98.7038
818.6262	0.546169	0.571504	-0.079785	-0.087391	16.7510	17.6602	98.3110	98.6940
818.2051	0.546679	0.571716	-0.079518	-0.087323	16.7670	17.6672	98.2760	98.6841
817.7841	0.547067	0.571928	-0.079477	-0.087254	16.7800	17.6742	98.2660	98.6743
817.3629	0.546967	0.572140	-0.079560	-0.087186	16.7770	17.6812	98.2760	98.6644
816.9416	0.547838	0.572353	-0.079833	-0.087117	16.8080	17.6882	98.2910	98.6545
816.5202	0.548231	0.572565	-0.079754	-0.087049	16.8210	17.6952	98.2770	98.6446
816.0988	0.548679	0.572778	-0.079907	-0.086980	16.8370	17.7022	98.2860	98.6347
815.6772	0.549634	0.573002	-0.079595	-0.086894	16.8680	17.7096	98.2400	98.6230
815.2556	0.549695	0.573229	-0.079575	-0.086802	16.8700	17.7170	98.2370	98.6107
814.8338	0.550282	0.573460	-0.079777	-0.086707	16.8910	17.7245	98.2490	98.5980
814.4120	0.550743	0.573694	-0.079628	-0.086606	16.9060	17.7321	98.2270	98.5846
813.9901	0.550959	0.573928	-0.079954	-0.086504	16.9150	17.7397	98.2570	98.5713
813.5681	0.551484	0.574162	-0.080178	-0.086403	16.9340	17.7473	98.2720	98.5579
813.1460	0.551706	0.574397	-0.079856	-0.086301	16.9400	17.7550	98.2360	98.5446
812.7238	0.551668	0.574631	-0.079919	-0.086199	16.9390	17.7626	98.2430	98.5312
812.3015	0.552980	0.574866	-0.079745	-0.086097	16.9830	17.7702	98.2060	98.5178
811.8792	0.552038	0.575101	-0.079992	-0.085995	16.9520	17.7779	98.2450	98.5045
811.4567	0.552358	0.575336	-0.080000	-0.085893	16.9630	17.7855	98.2410	98.4911
811.0341	0.552703	0.575572	-0.079843	-0.085790	16.9740	17.7932	98.2200	98.4777
810.6115	0.552715	0.575807	-0.080564	-0.085688	16.9780	17.8009	98.2930	98.4642
810.1888	0.552869	0.576043	-0.080310	-0.085585	16.9820	17.8086	98.2650	98.4508
809.7659	0.553678	0.576278	-0.079974	-0.085482	17.0080	17.8162	98.2190	98.4374
809.3430	0.554140	0.576514	-0.079813	-0.085379	17.0230	17.8239	98.1960	98.4240
808.9200	0.554787	0.576750	-0.079175	-0.085275	17.0420	17.8316	98.1220	98.4105
808.4969	0.555399	0.576986	-0.078768	-0.085172	17.0610	17.8393	98.0720	98.3971
808.0737	0.555816	0.577222	-0.078501	-0.085068	17.0740	17.8470	98.0390	98.3836
807.6505	0.556093	0.577459	-0.078609	-0.084964	17.0840	17.8548	98.0460	98.3702
807.2271	0.556191	0.577695	-0.078534	-0.084860	17.0870	17.8625	98.0370	98.3567
806.8036	0.557013	0.577932	-0.078075	-0.084756	17.1130	17.8702	97.9790	98.3432
806.3801	0.557728	0.578169	-0.077967	-0.084652	17.1370	17.8779	97.9580	98.3297
805.9564	0.558532	0.578406	-0.077632	-0.084548	17.1630	17.8857	97.9130	98.3162
805.5327	0.559127	0.578645	-0.077327	-0.084444	17.1820	17.8935	97.8740	98.3028
805.1089	0.560029	0.578884	-0.076685	-0.084340	17.2100	17.9013	97.7970	98.2894
804.6850	0.560642	0.579135	-0.076669	-0.084243	17.2310	17.9096	97.7870	98.2764
804.2610	0.560869	0.579391	-0.076490	-0.084147	17.2380	17.9181	97.7660	98.2635
803.8369	0.561536	0.579647	-0.076282	-0.084052	17.2600	17.9265	97.7360	98.2507
803.4127	0.562365	0.579903	-0.076165	-0.083956	17.2880	17.9350	97.7130	98.2378
802.9884	0.562739	0.580159	-0.076185	-0.083860	17.3010	17.9435	97.7100	98.2249
802.5640	0.563288	0.580415	-0.076200	-0.083764	17.3200	17.9520	97.7040	98.2120
802.1396	0.563398	0.580671	-0.076024	-0.083667	17.3230	17.9605	97.6850	98.1992
801.7150	0.563607	0.580928	-0.076193	-0.083571	17.3310	17.9689	97.6990	98.1863
801.2903	0.564342	0.581184	-0.075901	-0.083474	17.3550	17.9775	97.6600	98.1733
800.8657	0.564464	0.581441	-0.076068	-0.083377	17.3600	17.9860	97.6750	98.1604
800.4408	0.564374	0.581698	-0.075875	-0.083280	17.3560	17.9945	97.6570	98.1475
800.0159	0.564812	0.581955	-0.076064	-0.083183	17.3720	18.0030	97.6700	98.1346
799.5909	0.565259	0.582212	-0.075753	-0.083085	17.3860	18.0115	97.6330	98.1216
799.1658	0.565755	0.582469	-0.075719	-0.082988	17.4030	18.0201	97.6230	98.1087
798.7406	0.566433	0.582727	-0.075407	-0.082890	17.4250	18.0286	97.5830	98.0957
798.3153	0.567204	0.582984	-0.075470	-0.082792	17.4520	18.0371	97.5790	98.0828
797.8899	0.568248	0.583242	-0.075215	-0.082694	17.4870	18.0457	97.5400	98.0698
797.4644	0.568622	0.583500	-0.075224	-0.082596	17.5000	18.0543	97.5360	98.0568
797.0389	0.569328	0.583758	-0.074903	-0.082497	17.5230	18.0628	97.4950	98.0438
796.6132	0.569758	0.584016	-0.074697	-0.082399	17.5370	18.0714	97.4690	98.0308
796.1875	0.569905	0.584274	-0.074453	-0.082300	17.5410	18.0800	97.4430	98.0178
795.7617	0.570500	0.584532	-0.074308	-0.082201	17.5610	18.0886	97.4210	98.0048
795.3357	0.571116	0.584791	-0.074003	-0.082102	17.5810	18.0972	97.3830	97.9918
794.9097	0.571845	0.585047	-0.073701	-0.082003	17.6050	18.1057	97.3440	97.9788
794.4836	0.572369	0.585298	-0.073200	-0.081904	17.6210	18.1140	97.2880	97.9659
794.0574	0.572783	0.585548	-0.073335	-0.081804	17.6360	18.1223	97.2960	97.9531
793.6310	0.573431	0.585796	-0.073214	-0.081705	17.6580	18.1306	97.2760	97.9402
793.2047	0.574000	0.586045	-0.072798	-0.081606	17.6760	18.1388	97.2280	97.9274
792.7782	0.574250	0.586293	-0.072636	-0.081506	17.6840	18.1471	97.2090	97.9145
792.3516	0.574594	0.586542	-0.072639	-0.081406	17.6960	18.1554	97.2050	97.9016
791.9249	0.574624	0.586791	-0.072633	-0.081306	17.6970	18.1636	97.2040	97.8887
791.4982	0.575471	0.587040	-0.072505	-0.081206	17.7260	18.1719	97.1810	97.8759
791.0714	0.575851	0.587289	-0.072451	-0.081106	17.7390	18.1802	97.1710	97.8630
790.6444	0.576167	0.587538	-0.072439	-0.081006	17.7500	18.1885	97.1660	97.8501
790.2173	0.576432	0.587787	-0.072381	-0.080905	17.7590	18.1968	97.1570	97.8371
789.7902	0.576947	0.588037	-0.072159	-0.080804	17.7760	18.2051	97.1290	97.8242
789.3630	0.577302	0.588287	-0.072060	-0.080703	17.7880	18.2134	97.1150	97.8113
788.9357	0.577748	0.588536	-0.072157	-0.080602	17.8040	18.2218	97.1190	97.7983
788.5083	0.577986	0.588786	-0.072084	-0.080501	17.8120	18.2301	97.1090	97.7854
788.0807	0.578013	0.589037	-0.072323	-0.080399	17.8140	18.2384	97.1320	97.7724
787.6532	0.578564	0.589287	-0.072259	-0.080298	17.8330	18.2468	97.1190	97.7595
787.2255	0.578532	0.589537	-0.072286	-0.080196	17.8320	18.2551	97.1220	97.7465
786.7977	0.578561	0.589788	-0.071828	-0.080094	17.8310	18.2635	97.0770	97.7335
786.3699	0.578902	0.590038	-0.071839	-0.079992	17.8430	18.2719	97.0740	97.7205
785.9419	0.579237	0.590289	-0.071901	-0.079889	17.8550	18.2802	97.0760	97.7075
785.5139	0.579534	0.590540	-0.071815	-0.079787	17.8650	18.2886	97.0640	97.6945
785.0857	0.579896	0.590791	-0.071654	-0.079684	17.8770	18.2970	97.0440	97.6815
784.6575	0.580392	0.591050	-0.071335	-0.079583	17.8930	18.3057	97.0070	97.6685
784.2291	0.580506	0.591311	-0.071339	-0.079481	17.8970	18.3144	97.0060	97.6555
783.8007	0.580643	0.591574	-0.071150	-0.079380	17.9010	18.3232	96.9860	97.6426
783.3722	0.580963	0.591839	-0.071097	-0.079279	17.9120	18.3322	96.9770	97.6296
782.9435	0.581528	0.592105	-0.070908	-0.079178	17.9310	18.3411	96.9520	97.6166
782.5148	0.582075	0.592370	-0.070861	-0.079076	17.9500	18.3500	96.9410	97.6036
782.0861	0.582043	0.592636	-0.071126	-0.078975	17.9500	18.3589	96.9670	97.5905
781.6572	0.582003	0.592901	-0.071214	-0.078873	17.9490	18.3679	96.9760	97.5775
781.2282	0.582204	0.593167	-0.071207	-0.078771	17.9560	18.3768	96.9730	97.5645
780.7991	0.582444	0.593433	-0.071340	-0.078669	17.9650	18.3857	96.9830	97.5514
780.3699	0.582873	0.593700	-0.071320	-0.078567	17.9800	18.3947	96.9760	97.5384
779.9407	0.583138	0.593966	-0.071249	-0.078464	17.9890	18.4037	96.9660	97.5253
779.5113	0.583269	0.594232	-0.071338	-0.078362	17.9940	18.4126	96.9730	97.5123
779.0818	0.584006	0.594499	-0.071128	-0.078259	18.0190	18.4216	96.9440	97.4992
778.6523	0.584833	0.594766	-0.070876	-0.078156	18.0470	18.4306	96.9100	97.4861
778.2227	0.585423	0.595032	-0.070689	-0.078053	18.0670	18.4396	96.8850	97.4730
777.7930	0.585703	0.595299	-0.070722	-0.077949	18.0770	18.4486	96.8850	97.4599
777.3632	0.586386	0.595567	-0.070711	-0.077846	18.1010	18.4576	96.8760	97.4468
776.9332	0.586827	0.595834	-0.070577	-0.077742	18.1160	18.4666	96.8580	97.4337
776.5032	0.587271	0.596101	-0.070423	-0.077638	18.1310	18.4756	96.8380	97.4206
776.0731	0.587586	0.596369	-0.070398	-0.077534	18.1420	18.4847	96.8320	97.4075
775.6429	0.587992	0.596636	-0.070083	-0.077429	18.1550	18.4937	96.7970	97.3943
775.2126	0.588398	0.596904	-0.070006	-0.077325	18.1690	18.5028	96.7850	97.3812
774.7822	0.588920	0.597165	-0.069901	-0.077217	18.1870	18.5115	96.7690	97.3678
774.3517	0.589086	0.597418	-0.070171	-0.077106	18.1940	18.5200	96.7930	97.3542
773.9212	0.589548	0.597670	-0.070091	-0.076994	18.2100	18.5285	96.7800	97.3406
773.4905	0.589930	0.597922	-0.070209	-0.076882	18.2240	18.5369	96.7870	97.3270
773.0598	0.590439	0.598174	-0.070207	-0.076770	18.2420	18.5454	96.7810	97.3134
772.6289	0.590995	0.598425	-0.070043	-0.076657	18.2610	18.5539	96.7590	97.2997
772.1980	0.591722	0.598677	-0.069867	-0.076544	18.2860	18.5623	96.7340	97.2860
771.7669	0.591855	0.598930	-0.069695	-0.076431	18.2900	18.5708	96.7160	97.2724
771.3358	0.592132	0.599182	-0.069738	-0.076318	18.3000	18.5793	96.7170	97.2587
770.9046	0.592458	0.599434	-0.069608	-0.076205	18.3110	18.5878	96.7010	97.2450
770.4733	0.592901	0.599687	-0.069681	-0.076091	18.3270	18.5963	96.7030	97.2313
770.0419	0.593233	0.599940	-0.069731	-0.075977	18.3390	18.6048	96.7040	97.2176
769.6104	0.593778	0.600193	-0.069889	-0.075864	18.3590	18.6133	96.7130	97.2039
769.1787	0.594181	0.600446	-0.070053	-0.075750	18.3740	18.6218	96.7240	97.1902
768.7471	0.594176	0.600699	-0.070094	-0.075635	18.3740	18.6303	96.7280	97.1765
768.3152	0.594842	0.600952	-0.070183	-0.075521	18.3980	18.6389	96.7290	97.1627
767.8834	0.595450	0.601206	-0.070034	-0.075406	18.4190	18.6474	96.7080	97.1490
767.4514	0.595992	0.601459	-0.069728	-0.075292	18.4370	18.6559	96.6730	97.1353
767.0193	0.596390	0.601713	-0.069690	-0.075177	18.4510	18.6645	96.6650	97.1215
766.5872	0.596941	0.601967	-0.069544	-0.075062	18.4700	18.6731	96.6450	97.1078
766.1549	0.597351	0.602221	-0.069401	-0.074947	18.4840	18.6816	96.6270	97.0940
765.7225	0.597723	0.602477	-0.069582	-0.074830	18.4980	18.6903	96.6400	97.0801
765.2901	0.598203	0.602734	-0.069553	-0.074713	18.5150	18.6989	96.6320	97.0661
764.8575	0.598723	0.602993	-0.069666	-0.074594	18.5340	18.7077	96.6370	97.0520
764.4249	0.599151	0.603255	-0.069600	-0.074472	18.5490	18.7166	96.6260	97.0376
763.9922	0.599653	0.603518	-0.069626	-0.074350	18.5670	18.7254	96.6230	97.0231
763.5593	0.600252	0.603781	-0.069526	-0.074227	18.5880	18.7343	96.6070	97.0086
763.1264	0.600623	0.604045	-0.069707	-0.074105	18.6020	18.7432	96.6200	96.9942
762.6934	0.601134	0.604308	-0.069405	-0.073982	18.6190	18.7521	96.5860	96.9797
762.2603	0.601421	0.604571	-0.069342	-0.073860	18.6290	18.7610	96.5770	96.9652
761.8271	0.601708	0.604835	-0.069279	-0.073737	18.6390	18.7699	96.5680	96.9508
761.3938	0.601996	0.605099	-0.069206	-0.073614	18.6490	18.7789	96.5580	96.9363
760.9604	0.602597	0.605363	-0.068838	-0.073490	18.6690	18.7878	96.5170	96.9218
760.5269	0.603101	0.605627	-0.068821	-0.073367	18.6870	18.7967	96.5100	96.9073
760.0933	0.603648	0.605891	-0.068681	-0.073243	18.7060	18.8057	96.4910	96.8928
759.6597	0.604240	0.606155	-0.068374	-0.073119	18.7260	18.8146	96.4560	96.8782
759.2259	0.604479	0.606420	-0.068487	-0.072995	18.7350	18.8236	96.4640	96.8637
758.7921	0.604778	0.606684	-0.068553	-0.072871	18.7460	18.8326	96.4670	96.8492
758.3581	0.605249	0.606949	-0.068328	-0.072747	18.7620	18.8415	96.4410	96.8347
757.9240	0.605400	0.607214	-0.068227	-0.072622	18.7670	18.8505	96.4300	96.8201
757.4899	0.605797	0.607479	-0.068165	-0.072498	18.7810	18.8595	96.4200	96.8056
757.0556	0.606156	0.607744	-0.068184	-0.072373	18.7940	18.8685	96.4180	96.7910
756.6213	0.606774	0.608010	-0.068136	-0.072248	18.8160	18.8775	96.4070	96.7765
756.1868	0.607364	0.608275	-0.067837	-0.072122	18.8360	18.8866	96.3730	96.7619
755.7523	0.607521	0.608541	-0.067919	-0.072007	18.8420	18.8956	96.3790	96.7483
755.3177	0.607941	0.608807	-0.067891	-0.071898	18.8570	18.9047	96.3720	96.7353
754.8830	0.608205	0.609073	-0.068017	-0.071790	18.8670	18.9138	96.3810	96.7223
754.4482	0.608439	0.609339	-0.067914	-0.071681	18.8750	18.9230	96.3690	96.7093
754.0132	0.608812	0.609605	-0.068053	-0.071572	18.8890	18.9321	96.3780	96.6963
753.5782	0.609128	0.609871	-0.067959	-0.071463	18.9000	18.9412	96.3660	96.6833
753.1431	0.609488	0.610138	-0.067966	-0.071354	18.9130	18.9504	96.3630	96.6703
752.7079	0.609755	0.610405	-0.068061	-0.071245	18.9230	18.9596	96.3690	96.6573
752.2726	0.610119	0.610671	-0.068026	-0.071135	18.9360	18.9687	96.3620	96.6443
751.8373	0.610371	0.610938	-0.068000	-0.071025	18.9450	18.9779	96.3570	96.6312
751.4018	0.610997	0.611205	-0.067606	-0.070916	18.9660	18.9871	96.3140	96.6182
750.9662	0.611445	0.611473	-0.067558	-0.070805	18.9820	18.9963	96.3050	96.6051
750.5306	0.611745	0.611740	-0.067602	-0.070695	18.9930	19.0055	96.3060	96.5921
750.0948	0.612129	0.612008	-0.067385	-0.070585	19.0060	19.0147	96.2820	96.5790
749.6589	0.612547	0.612275	-0.067355	-0.070474	19.0210	19.0239	96.2750	96.5659
749.2230	0.612773	0.612543	-0.067315	-0.070363	19.0290	19.0331	96.2690	96.5529
748.7869	0.613017	0.612811	-0.067353	-0.070252	19.0380	19.0423	96.2700	96.5398
748.3508	0.613586	0.613079	-0.067209	-0.070141	19.0580	19.0516	96.2510	96.5267
747.9146	0.613898	0.613348	-0.067385	-0.070029	19.0700	19.0608	96.2640	96.5136
747.4782	0.614190	0.613616	-0.067493	-0.069918	19.0810	19.0701	96.2710	96.5005
747.0417	0.614548	0.613885	-0.067499	-0.069806	19.0940	19.0793	96.2680	96.4873
746.6052	0.614866	0.614165	-0.067371	-0.069695	19.1050	19.0890	96.2530	96.4742
746.1686	0.615413	0.614447	-0.067160	-0.069585	19.1240	19.0988	96.2280	96.4611
745.7319	0.615898	0.614729	-0.067006	-0.069474	19.1410	19.1085	96.2090	96.4480
745.2950	0.616371	0.615013	-0.066970	-0.069363	19.1580	19.1184	96.2010	96.4348
744.8582	0.616941	0.615296	-0.066792	-0.069252	19.1780	19.1282	96.1790	96.4217
744.4211	0.617129	0.615580	-0.066835	-0.069141	19.1850	19.1380	96.1810	96.4085
743.9841	0.617418	0.615863	-0.066964	-0.069030	19.1960	19.1478	96.1900	96.3954
743.5468	0.617847	0.616147	-0.066814	-0.068918	19.2110	19.1577	96.1720	96.3822
743.1096	0.618143	0.616431	-0.066868	-0.068807	19.2220	19.1675	96.1740	96.3690
742.6722	0.618342	0.616715	-0.067064	-0.068695	19.2300	19.1774	96.1900	96.3559
742.2347	0.618558	0.616999	-0.067099	-0.068583	19.2380	19.1873	96.1910	96.3427
741.7971	0.618857	0.617284	-0.066880	-0.068470	19.2480	19.1971	96.1680	96.3295
741.3594	0.618965	0.617568	-0.066891	-0.068358	19.2520	19.2070	96.1680	96.3163
740.9216	0.619172	0.617853	-0.067012	-0.068245	19.2600	19.2169	96.1770	96.3031
740.4838	0.619354	0.618138	-0.067108	-0.068132	19.2670	19.2268	96.1840	96.2899
740.0458	0.619472	0.618422	-0.067285	-0.068019	19.2720	19.2367	96.1990	96.2766
739.6077	0.619535	0.618707	-0.067467	-0.067906	19.2750	19.2466	96.2150	96.2634
739.1696	0.619863	0.618993	-0.067481	-0.067792	19.2870	19.2566	96.2130	96.2502
738.7313	0.620041	0.619278	-0.067610	-0.067679	19.2940	19.2665	96.2230	96.2369
738.2930	0.620321	0.619563	-0.067553	-0.067565	19.3040	19.2764	96.2150	96.2236
737.8545	0.620512	0.619843	-0.067563	-0.067448	19.3110	19.2862	96.2140	96.2102
737.4160	0.620845	0.620111	-0.067533	-0.067327	19.3230	19.2954	96.2080	96.1965
736.9773	0.621000	0.620378	-0.067616	-0.067205	19.3290	19.3047	96.2140	96.1827
736.5386	0.621176	0.620646	-0.067766	-0.067083	19.3360	19.3140	96.2260	96.1689
736.0997	0.621333	0.620915	-0.067828	-0.066961	19.3420	19.3233	96.2300	96.1552
735.6608	0.621570	0.621183	-0.067919	-0.066839	19.3510	19.3326	96.2360	96.1414
735.2218	0.621710	0.621451	-0.067891	-0.066717	19.3560	19.3419	96.2320	96.1276
734.7827	0.621809	0.621720	-0.068242	-0.066594	19.3610	19.3512	96.2630	96.1138
734.3434	0.622016	0.621988	-0.068100	-0.066471	19.3680	19.3606	96.2480	96.1000
733.9041	0.622322	0.622257	-0.068056	-0.066348	19.3790	19.3699	96.2410	96.0862
733.4647	0.622380	0.622526	-0.068030	-0.066225	19.3810	19.3792	96.2380	96.0724
733.0252	0.622401	0.622795	-0.068087	-0.066102	19.3820	19.3886	96.2430	96.0585
732.5856	0.622832	0.623065	-0.067903	-0.065978	19.3970	19.3980	96.2220	96.0447
732.1459	0.622916	0.623334	-0.067879	-0.065855	19.4000	19.4073	96.2190	96.0309
731.7061	0.622821	0.623604	-0.067748	-0.065731	19.3960	19.4167	96.2080	96.0170
731.2662	0.622953	0.623874	-0.067795	-0.065607	19.4010	19.4261	96.2110	96.0032
730.8262	0.623012	0.624143	-0.067758	-0.065483	19.4030	19.4355	96.2070	95.9893
730.3861	0.622922	0.624413	-0.067825	-0.065358	19.4000	19.4449	96.2140	95.9755
729.9459	0.623053	0.624684	-0.067630	-0.065234	19.4040	19.4544	96.1950	95.9616
729.5057	0.623096	0.624961	-0.067481	-0.065112	19.4050	19.4640	96.1810	95.9480
729.0653	0.623381	0.625238	-0.067126	-0.064990	19.4140	19.4737	96.1460	95.9343
728.6248	0.623281	0.625527	-0.067039	-0.064874	19.4100	19.4838	96.1390	95.9211
728.1843	0.623248	0.625819	-0.066837	-0.064759	19.4080	19.4941	96.1210	95.9079
727.7436	0.623343	0.626110	-0.066715	-0.064644	19.4110	19.5044	96.1090	95.8948
727.3028	0.623375	0.626402	-0.066675	-0.064529	19.4120	19.5146	96.1050	95.8816
726.8619	0.623657	0.626694	-0.066331	-0.064413	19.4210	19.5249	96.0710	95.8684
726.4210	0.623570	0.626986	-0.066123	-0.064297	19.4170	19.5352	96.0530	95.8552
725.9799	0.623738	0.627279	-0.065833	-0.064181	19.4220	19.5455	96.0250	95.8420
725.5388	0.623943	0.627571	-0.065436	-0.064065	19.4280	19.5558	95.9870	95.8288
725.0975	0.624294	0.627863	-0.064955	-0.063949	19.4390	19.5661	95.9400	95.8156
724.6561	0.624421	0.628156	-0.064781	-0.063832	19.4430	19.5764	95.9230	95.8024
724.2147	0.624360	0.628449	-0.064587	-0.063715	19.4400	19.5867	95.9060	95.7892
723.7732	0.624397	0.628742	-0.064228	-0.063598	19.4400	19.5971	95.8730	95.7759
723.3315	0.624361	0.629035	-0.064048	-0.063481	19.4380	19.6074	95.8570	95.7627
722.8898	0.624532	0.629328	-0.063438	-0.063364	19.4420	19.6178	95.8000	95.7494
722.4479	0.624594	0.629621	-0.063092	-0.063246	19.4430	19.6281	95.7680	95.7362
722.0060	0.624615	0.629915	-0.062620	-0.063128	19.4420	19.6385	95.7250	95.7229
721.5640	0.625022	0.630208	-0.062099	-0.063010	19.4550	19.6489	95.6740	95.7097
721.1218	0.625238	0.630502	-0.061845	-0.062892	19.4620	19.6593	95.6490	95.6964
720.6796	0.625293	0.630785	-0.061564	-0.062770	19.4630	19.6692	95.6230	95.6828
720.2373	0.625378	0.631065	-0.061253	-0.062646	19.4650	19.6791	95.5940	95.6692
719.7949	0.625314	0.631343	-0.061070	-0.062522	19.4620	19.6889	95.5780	95.6555
719.3524	0.625445	0.631619	-0.060565	-0.062396	19.4650	19.6986	95.5310	95.6418
718.9097	0.625458	0.631895	-0.060148	-0.062270	19.4640	19.7084	95.4930	95.6281
718.4670	0.625413	0.632172	-0.059471	-0.062145	19.4600	19.7181	95.4320	95.6143
718.0242	0.625683	0.632448	-0.058924	-0.062018	19.4680	19.7279	95.3800	95.6006
717.5813	0.625840	0.632725	-0.058421	-0.061892	19.4720	19.7376	95.3330	95.5868
717.1383	0.625965	0.633002	-0.057948	-0.061766	19.4750	19.7474	95.2890	95.5730
716.6952	0.626074	0.633279	-0.057363	-0.061639	19.4770	19.7572	95.2350	95.5593
716.2520	0.626262	0.633556	-0.056796	-0.061512	19.4820	19.7670	95.1820	95.5455
715.8087	0.626496	0.633834	-0.056012	-0.061385	19.4880	19.7768	95.1090	95.5317
715.3653	0.626604	0.634111	-0.055405	-0.061258	19.4900	19.7866	95.0530	95.5179
714.9218	0.626505	0.634389	-0.054988	-0.061131	19.4850	19.7964	95.0160	95.5041
714.4782	0.626582	0.634667	-0.054411	-0.061003	19.4860	19.8062	94.9630	95.4903
714.0345	0.626884	0.634945	-0.053754	-0.060875	19.4950	19.8161	94.9010	95.4765
713.5907	0.627035	0.635223	-0.053260	-0.060748	19.4990	19.8259	94.8550	95.4627
713.1469	0.627061	0.635501	-0.052634	-0.060619	19.4980	19.8358	94.7980	95.4489
712.7028	0.627095	0.635791	-0.051898	-0.060499	19.4970	19.8461	94.7310	95.4356
712.2588	0.627266	0.636086	-0.051141	-0.060382	19.5010	19.8566	94.6610	95.4227
711.8146	0.627321	0.636386	-0.050462	-0.060268	19.5010	19.8673	94.5990	95.4099
711.3703	0.627539	0.636692	-0.049785	-0.060158	19.5070	19.8783	94.5360	95.3975
710.9259	0.627814	0.636999	-0.049046	-0.060047	19.5150	19.8893	94.4670	95.3851
710.4814	0.627939	0.637306	-0.048494	-0.059937	19.5180	19.9003	94.4160	95.3727
710.0369	0.628115	0.637612	-0.047967	-0.059826	19.5230	19.9113	94.3670	95.3603
709.5922	0.628163	0.637919	-0.047331	-0.059716	19.5230	19.9223	94.3090	95.3479
709.1474	0.628344	0.638227	-0.046738	-0.059605	19.5280	19.9334	94.2540	95.3354
708.7026	0.628336	0.638534	-0.046109	-0.059494	19.5260	19.9444	94.1970	95.3230
708.2576	0.628380	0.638841	-0.045506	-0.059382	19.5260	19.9554	94.1420	95.3105
707.8125	0.628368	0.639149	-0.044910	-0.059270	19.5240	19.9665	94.0880	95.2981
707.3674	0.628653	0.639456	-0.044346	-0.059159	19.5330	19.9775	94.0350	95.2856
706.9221	0.628827	0.639764	-0.043795	-0.059047	19.5380	19.9886	93.9840	95.2731
706.4767	0.629136	0.640072	-0.043254	-0.058934	19.5480	19.9997	93.9330	95.2607
706.0313	0.629370	0.640380	-0.042619	-0.058822	19.5550	20.0108	93.8740	95.2482
705.5857	0.629587	0.640688	-0.042214	-0.058709	19.5620	20.0219	93.8360	95.2357
705.1401	0.629805	0.640996	-0.041798	-0.058596	19.5690	20.0330	93.7970	95.2232
704.6943	0.629999	0.641303	-0.041325	-0.058481	19.5750	20.0440	93.7530	95.2104
704.2484	0.630110	0.641608	-0.040869	-0.058363	19.5780	20.0550	93.7110	95.1975
703.8025	0.630298	0.641913	-0.040472	-0.058244	19.5840	20.0660	93.6740	95.1845
703.3564	0.630524	0.642216	-0.039912	-0.058122	19.5910	20.0769	93.6220	95.1713
702.9103	0.630846	0.642519	-0.039535	-0.058000	19.6020	20.0878	93.5860	95.1581
702.4641	0.631124	0.642822	-0.038988	-0.057878	19.6110	20.0987	93.5350	95.1449
702.0177	0.631369	0.643125	-0.038517	-0.057755	19.6190	20.1096	93.4910	95.1316
701.5712	0.631638	0.643429	-0.038102	-0.057633	19.6280	20.1205	93.4520	95.1184
701.1247	0.631925	0.643732	-0.037831	-0.057510	19.6380	20.1315	93.4260	95.1052
700.6780	0.632160	0.644036	-0.037524	-0.057387	19.6460	20.1424	93.3970	95.0919
700.2313	0.632419	0.644340	-0.037262	-0.057264	19.6550	20.1534	93.3720	95.0787
699.7844	0.632657	0.644644	-0.036889	-0.057140	19.6630	20.1643	93.3370	95.0654
699.3375	0.632917	0.644948	-0.036616	-0.057017	19.6720	20.1753	93.3110	95.0521
698.8904	0.633230	0.645252	-0.036334	-0.056893	19.6830	20.1863	93.2840	95.0388
698.4433	0.633512	0.645557	-0.036140	-0.056769	19.6930	20.1973	93.2650	95.0255
697.9961	0.633913	0.645861	-0.035730	-0.056645	19.7070	20.2083	93.2260	95.0123
697.5488	0.634195	0.646166	-0.035524	-0.056520	19.7170	20.2193	93.2060	94.9990
697.1013	0.634503	0.646471	-0.035330	-0.056396	19.7280	20.2303	93.1870	94.9857
696.6537	0.634701	0.646774	-0.035152	-0.056276	19.7350	20.2413	93.1700	94.9728
696.2061	0.634986	0.647076	-0.034890	-0.056157	19.7450	20.2523	93.1450	94.9600
695.7584	0.635368	0.647378	-0.034800	-0.056041	19.7590	20.2632	93.1350	94.9475
695.3105	0.635732	0.647678	-0.034564	-0.055928	19.7720	20.2741	93.1120	94.9353
694.8626	0.636140	0.647978	-0.034497	-0.055814	19.7870	20.2850	93.1040	94.9231
694.4146	0.636467	0.648279	-0.034425	-0.055701	19.7990	20.2960	93.0960	94.9109
693.9664	0.636880	0.648580	-0.034247	-0.055587	19.8140	20.3069	93.0780	94.8986
693.5182	0.637424	0.648881	-0.034142	-0.055473	19.8340	20.3179	93.0660	94.8864
693.0699	0.637909	0.649182	-0.034124	-0.055359	19.8520	20.3288	93.0620	94.8741
692.6215	0.638287	0.649483	-0.034110	-0.055245	19.8660	20.3398	93.0590	94.8618
692.1729	0.638713	0.649784	-0.034178	-0.055130	19.8820	20.3508	93.0630	94.8496
691.7243	0.639166	0.650086	-0.034247	-0.055015	19.8990	20.3618	93.0670	94.8373
691.2756	0.639723	0.650387	-0.034377	-0.054900	19.9200	20.3728	93.0760	94.8250
690.8267	0.640098	0.650689	-0.034386	-0.054785	19.9340	20.3838	93.0750	94.8127
690.3778	0.640555	0.650991	-0.034366	-0.054669	19.9510	20.3948	93.0710	94.8004
689.9288	0.640981	0.651293	-0.034434	-0.054554	19.9670	20.4058	93.0750	94.7880
689.4797	0.641483	0.651595	-0.034551	-0.054438	19.9860	20.4168	93.0830	94.7757
689.0304	0.641930	0.651897	-0.034710	-0.054322	20.0030	20.4279	93.0950	94.7634
688.5811	0.642302	0.652200	-0.034763	-0.054206	20.0170	20.4389	93.0980	94.7511
688.1317	0.642698	0.652504	-0.034864	-0.054091	20.0320	20.4500	93.1050	94.7388
687.6821	0.643093	0.652807	-0.034975	-0.053975	20.0470	20.4611	93.1130	94.7266
687.2325	0.643523	0.653111	-0.034931	-0.053859	20.0630	20.4722	93.1070	94.7143
686.7828	0.643967	0.653414	-0.035135	-0.053743	20.0800	20.4834	93.1230	94.7020
686.3329	0.644437	0.653718	-0.035330	-0.053627	20.0980	20.4945	93.1380	94.6897
685.8830	0.644927	0.654022	-0.035628	-0.053511	20.1170	20.5056	93.1620	94.6774
685.4330	0.645422	0.654326	-0.035859	-0.053394	20.1360	20.5168	93.1800	94.6651
684.9828	0.645966	0.654631	-0.036138	-0.053277	20.1570	20.5280	93.2020	94.6528
684.5327	0.646301	0.654935	-0.036338	-0.053160	20.1700	20.5391	93.2180	94.6405
684.0823	0.646588	0.655240	-0.036456	-0.053043	20.1810	20.5503	93.2270	94.6281
683.6319	0.647030	0.655545	-0.036650	-0.052926	20.1980	20.5615	93.2420	94.6158
683.1813	0.647342	0.655849	-0.036770	-0.052808	20.2100	20.5727	93.2510	94.6034
682.7307	0.647820	0.656154	-0.036786	-0.052690	20.2280	20.5839	93.2500	94.5911
682.2800	0.648257	0.656459	-0.037060	-0.052572	20.2450	20.5951	93.2720	94.5787
681.8292	0.648596	0.656766	-0.037171	-0.052454	20.2580	20.6064	93.2800	94.5663
681.3782	0.649138	0.657075	-0.037452	-0.052336	20.2790	20.6178	93.3020	94.5540
680.9272	0.649520	0.657386	-0.037735	-0.052218	20.2940	20.6292	93.3250	94.5416
680.4761	0.649832	0.657708	-0.037856	-0.052101	20.3060	20.6411	93.3340	94.5293
680.0248	0.650192	0.658030	-0.038048	-0.051984	20.3200	20.6530	93.3490	94.5169
679.5735	0.650498	0.658352	-0.038259	-0.051867	20.3320	20.6649	93.3660	94.5046
679.1221	0.650832	0.658674	-0.038439	-0.051749	20.3450	20.6768	93.3800	94.4922
678.6705	0.651189	0.658997	-0.038676	-0.051631	20.3590	20.6887	93.3990	94.4799
678.2189	0.651519	0.659319	-0.038913	-0.051513	20.3720	20.7006	93.4180	94.4675
677.7672	0.651959	0.659642	-0.039099	-0.051395	20.3890	20.7126	93.4320	94.4551
677.3154	0.652366	0.659965	-0.039363	-0.051277	20.4050	20.7245	93.4530	94.4428
676.8634	0.652757	0.660288	-0.039467	-0.051158	20.4200	20.7365	93.4600	94.4304
676.4114	0.653039	0.660611	-0.039610	-0.051040	20.4310	20.7485	93.4710	94.4180
675.9592	0.653298	0.660934	-0.039706	-0.050920	20.4410	20.7604	93.4780	94.4055
675.5070	0.653680	0.661257	-0.039935	-0.050801	20.4560	20.7724	93.4960	94.3931
675.0547	0.653977	0.661581	-0.040274	-0.050682	20.4680	20.7844	93.5240	94.3807
674.6022	0.654250	0.661904	-0.040554	-0.050562	20.4790	20.7964	93.5470	94.3683
674.1497	0.654605	0.662228	-0.040794	-0.050442	20.4930	20.8084	93.5660	94.3558
673.6971	0.654853	0.662556	-0.041039	-0.050329	20.5030	20.8207	93.5860	94.3439
673.2443	0.655158	0.662888	-0.041231	-0.050218	20.5150	20.8330	93.6010	94.3323
672.7915	0.655463	0.663220	-0.041422	-0.050109	20.5270	20.8454	93.6160	94.3207
672.3386	0.655843	0.663553	-0.041653	-0.050000	20.5420	20.8578	93.6340	94.3092
671.8855	0.656116	0.663887	-0.041923	-0.049891	20.5530	20.8703	93.6560	94.2977
671.4324	0.656491	0.664221	-0.042235	-0.049782	20.5680	20.8828	93.6810	94.2862
670.9791	0.656866	0.664554	-0.042547	-0.049673	20.5830	20.8952	93.7060	94.2747
670.5258	0.657320	0.664888	-0.042864	-0.049563	20.6010	20.9077	93.7310	94.2632
670.0723	0.657677	0.665222	-0.043026	-0.049454	20.6150	20.9202	93.7430	94.2516
669.6188	0.658002	0.665556	-0.043289	-0.049344	20.6280	20.9327	93.7640	94.2401
669.1651	0.658250	0.665890	-0.043513	-0.049233	20.6380	20.9452	93.7820	94.2285
668.7114	0.658631	0.666225	-0.043712	-0.049123	20.6530	20.9577	93.7970	94.2170
668.2575	0.658902	0.666559	-0.043995	-0.049012	20.6640	20.9702	93.8200	94.2054
667.8035	0.659252	0.666893	-0.044250	-0.048901	20.6780	20.9828	93.8400	94.1938
667.3495	0.659632	0.667228	-0.044460	-0.048790	20.6930	20.9953	93.8560	94.1823
666.8953	0.660011	0.667563	-0.044671	-0.048679	20.7080	21.0079	93.8720	94.1707
666.4411	0.660340	0.667898	-0.044855	-0.048568	20.7210	21.0205	93.8860	94.1591
665.9868	0.660639	0.668234	-0.045084	-0.048457	20.7330	21.0331	93.9040	94.1476
665.5323	0.660936	0.668570	-0.045336	-0.048347	20.7450	21.0457	93.9240	94.1361
665.0777	0.661368	0.668906	-0.045540	-0.048236	20.7620	21.0584	93.9390	94.1245
664.6230	0.661718	0.669243	-0.045773	-0.048125	20.7760	21.0710	93.9570	94.1130
664.1683	0.662119	0.669579	-0.046033	-0.048013	20.7920	21.0837	93.9770	94.1015
663.7134	0.662498	0.669916	-0.046233	-0.047902	20.8070	21.0963	93.9920	94.0899
663.2584	0.662874	0.670252	-0.046457	-0.047790	20.8220	21.1090	94.0090	94.0784
662.8034	0.663200	0.670589	-0.046655	-0.047678	20.8350	21.1217	94.0240	94.0668
662.3482	0.663606	0.670926	-0.046834	-0.047565	20.8510	21.1344	94.0370	94.0552
661.8929	0.664042	0.671263	-0.046947	-0.047453	20.8680	21.1471	94.0440	94.0436
661.4376	0.664393	0.671600	-0.047146	-0.047340	20.8820	21.1598	94.0590	94.0320
660.9821	0.664744	0.671937	-0.047346	-0.047227	20.8960	21.1726	94.0740	94.0204
660.5265	0.665148	0.672274	-0.047538	-0.047114	20.9120	21.1853	94.0880	94.0088
660.0708	0.665476	0.672612	-0.047690	-0.047000	20.9250	21.1980	94.0990	93.9972
659.6151	0.665888	0.672944	-0.047755	-0.046888	20.9410	21.2106	94.1020	93.9857
659.1592	0.666425	0.673275	-0.047899	-0.046775	20.9620	21.2231	94.1110	93.9742
658.7032	0.666911	0.673602	-0.048015	-0.046664	20.9810	21.2355	94.1180	93.9628
658.2471	0.667352	0.673927	-0.048035	-0.046552	20.9980	21.2478	94.1170	93.9515
657.7909	0.667735	0.674252	-0.048133	-0.046441	21.0130	21.2601	94.1230	93.9402
657.3346	0.668251	0.674577	-0.048182	-0.046329	21.0330	21.2724	94.1240	93.9288
656.8782	0.668709	0.674903	-0.048321	-0.046217	21.0510	21.2847	94.1330	93.9175
656.4218	0.669117	0.675228	-0.048421	-0.046105	21.0670	21.2971	94.1390	93.9061
655.9651	0.669603	0.675554	-0.048515	-0.045993	21.0860	21.3094	94.1440	93.8948
655.5084	0.670019	0.675880	-0.048509	-0.045880	21.1020	21.3218	94.1410	93.8834
655.0516	0.670452	0.676206	-0.048611	-0.045767	21.1190	21.3341	94.1470	93.8720
654.5947	0.670755	0.676532	-0.048716	-0.045654	21.1310	21.3465	94.1540	93.8606
654.1377	0.671113	0.676858	-0.048777	-0.045541	21.1450	21.3589	94.1570	93.8492
653.6806	0.671420	0.677184	-0.048823	-0.045427	21.1570	21.3713	94.1590	93.8378
653.2234	0.671831	0.677510	-0.048865	-0.045313	21.1730	21.3837	94.1600	93.8264
652.7661	0.672187	0.677842	-0.048950	-0.045200	21.1870	21.3963	94.1650	93.8149
652.3087	0.672524	0.678178	-0.048939	-0.045086	21.2000	21.4091	94.1620	93.8035
651.8511	0.672857	0.678517	-0.048975	-0.044972	21.2130	21.4220	94.1630	93.7920
651.3936	0.673192	0.678860	-0.048987	-0.044858	21.2260	21.4351	94.1620	93.7806
650.9358	0.673598	0.679204	-0.049088	-0.044744	21.2420	21.4482	94.1680	93.7691
650.4780	0.673959	0.679547	-0.049090	-0.044630	21.2560	21.4613	94.1660	93.7576
650.0201	0.674398	0.679890	-0.049087	-0.044516	21.2730	21.4745	94.1630	93.7461
649.5620	0.674782	0.680234	-0.049115	-0.044401	21.2880	21.4876	94.1630	93.7346
649.1039	0.675069	0.680578	-0.049076	-0.044286	21.2990	21.5007	94.1580	93.7231
648.6457	0.675357	0.680921	-0.049003	-0.044171	21.3100	21.5139	94.1500	93.7115
648.1873	0.675694	0.681265	-0.048980	-0.044055	21.3230	21.5270	94.1460	93.7000
647.7289	0.676086	0.681609	-0.048901	-0.043940	21.3380	21.5402	94.1370	93.6885
647.2703	0.676448	0.681953	-0.048868	-0.043824	21.3520	21.5534	94.1320	93.6769
646.8117	0.676718	0.682297	-0.048698	-0.043708	21.3620	21.5666	94.1160	93.6653
646.3530	0.677106	0.682642	-0.048654	-0.043591	21.3770	21.5798	94.1100	93.6538
645.8941	0.677370	0.682988	-0.048555	-0.043477	21.3870	21.5930	94.1000	93.6423
645.4351	0.677686	0.683339	-0.048446	-0.043369	21.3990	21.6066	94.0890	93.6315
644.9761	0.678051	0.683691	-0.048365	-0.043262	21.4130	21.6201	94.0800	93.6207
644.5169	0.678352	0.684044	-0.048113	-0.043156	21.4240	21.6337	94.0570	93.6100
644.0577	0.678778	0.684398	-0.047893	-0.043050	21.4400	21.6473	94.0360	93.5993
643.5983	0.679021	0.684751	-0.047720	-0.042944	21.4490	21.6610	94.0200	93.5886
643.1389	0.679285	0.685105	-0.047607	-0.042837	21.4590	21.6746	94.0090	93.5779
642.6793	0.679550	0.685459	-0.047483	-0.042731	21.4690	21.6882	93.9970	93.5671
642.2196	0.679848	0.685813	-0.047242	-0.042624	21.4800	21.7019	93.9750	93.5564
641.7598	0.680270	0.686167	-0.047068	-0.042516	21.4960	21.7156	93.9580	93.5456
641.2999	0.680645	0.686521	-0.046819	-0.042409	21.5100	21.7293	93.9350	93.5349
640.8400	0.681067	0.686875	-0.046634	-0.042301	21.5260	21.7429	93.9170	93.5241
640.3799	0.681385	0.687229	-0.046464	-0.042193	21.5380	21.7566	93.9010	93.5133
639.9197	0.681811	0.687583	-0.046218	-0.042085	21.5540	21.7704	93.8780	93.5025
639.4594	0.682076	0.687938	-0.046069	-0.041977	21.5640	21.7841	93.8640	93.4918
638.9990	0.682299	0.688292	-0.045797	-0.041868	21.5720	21.7978	93.8400	93.4810
638.5385	0.682594	0.688650	-0.045577	-0.041763	21.5830	21.8117	93.8200	93.4704
638.0779	0.682839	0.689007	-0.045354	-0.041657	21.5920	21.8256	93.8000	93.4598
637.6172	0.683136	0.689365	-0.045110	-0.041551	21.6030	21.8394	93.7780	93.4493
637.1564	0.683531	0.689723	-0.044921	-0.041444	21.6180	21.8533	93.7600	93.4387
636.6954	0.683878	0.690081	-0.044668	-0.041337	21.6310	21.8672	93.7370	93.4280
636.2344	0.684335	0.690438	-0.044302	-0.041230	21.6480	21.8812	93.7040	93.4174
635.7733	0.684655	0.690796	-0.044071	-0.041123	21.6600	21.8951	93.6830	93.4068
635.3121	0.684849	0.691154	-0.043831	-0.041016	21.6670	21.9090	93.6620	93.3962
634.8508	0.685177	0.691512	-0.043468	-0.040908	21.6790	21.9230	93.6300	93.3855
634.3893	0.685473	0.691870	-0.043210	-0.040800	21.6900	21.9369	93.6070	93.3748
633.9278	0.686021	0.692229	-0.042980	-0.040691	21.7110	21.9509	93.5850	93.3642
633.4662	0.686647	0.692587	-0.042719	-0.040583	21.7350	21.9648	93.5600	93.3535
633.0044	0.687124	0.692945	-0.042399	-0.040474	21.7530	21.9788	93.5310	93.3428
632.5425	0.687516	0.693310	-0.042207	-0.040346	21.7680	21.9930	93.5130	93.3305
632.0806	0.687833	0.693674	-0.041997	-0.040218	21.7800	22.0072	93.4940	93.3182
631.6186	0.687995	0.694041	-0.041826	-0.040079	21.7860	22.0215	93.4790	93.3050
631.1564	0.688334	0.694410	-0.041678	-0.039938	21.7990	22.0358	93.4650	93.2917
630.6942	0.688513	0.694778	-0.041219	-0.039797	21.8050	22.0502	93.4260	93.2783
630.2318	0.688767	0.695146	-0.040788	-0.039655	21.8140	22.0645	93.3890	93.2650
629.7693	0.688789	0.695515	-0.040403	-0.039513	21.8140	22.0789	93.3570	93.2516
629.3068	0.689264	0.695883	-0.040069	-0.039371	21.8320	22.0932	93.3270	93.2382
628.8441	0.689334	0.696251	-0.039747	-0.039229	21.8340	22.1076	93.3000	93.2248
628.3813	0.690034	0.696620	-0.039437	-0.039087	21.8610	22.1220	93.2710	93.2114
627.9184	0.690611	0.696988	-0.039059	-0.038944	21.8830	22.1364	93.2370	93.1980
627.4554	0.691399	0.697357	-0.038958	-0.038801	21.9140	22.1508	93.2250	93.1846
626.9923	0.691752	0.697726	-0.038517	-0.038658	21.9270	22.1652	93.1870	93.1712
626.5291	0.691948	0.698093	-0.038165	-0.038525	21.9340	22.1796	93.1570	93.1587
626.0658	0.692114	0.698461	-0.037883	-0.038393	21.9400	22.1940	93.1330	93.1463
625.6024	0.692507	0.698824	-0.037602	-0.038299	21.9550	22.2084	93.1080	93.1369
625.1389	0.692926	0.699186	-0.037770	-0.038211	21.9720	22.2227	93.1200	93.1282
624.6753	0.693684	0.699548	-0.037714	-0.038123	22.0020	22.2370	93.1120	93.1193
624.2115	0.693866	0.699911	-0.037615	-0.038035	22.0090	22.2514	93.1030	93.1105
623.7477	0.694072	0.700274	-0.037517	-0.037946	22.0170	22.2657	93.0940	93.1017
623.2838	0.694926	0.700636	-0.037514	-0.037857	22.0510	22.2801	93.0900	93.0928
622.8198	0.695499	0.700999	-0.037119	-0.037768	22.0730	22.2945	93.0550	93.0839
622.3557	0.695570	0.701362	-0.035772	-0.037678	22.0730	22.3089	92.9440	93.0751
621.8914	0.695836	0.701725	-0.034482	-0.037588	22.0810	22.3233	92.8370	93.0661
621.4271	0.695953	0.702088	-0.033100	-0.037498	22.0830	22.3377	92.7230	93.0572
620.9626	0.695977	0.702451	-0.031507	-0.037407	22.0810	22.3521	92.5920	93.0483
620.4980	0.695813	0.702814	-0.030100	-0.037317	22.0720	22.3665	92.4770	93.0393
620.0334	0.696098	0.703177	-0.028713	-0.037225	22.0810	22.3809	92.3620	93.0303
619.5687	0.696911	0.703550	-0.027175	-0.037109	22.1110	22.3957	92.2330	93.0193
619.1038	0.697132	0.703924	-0.025977	-0.036991	22.1180	22.4105	92.1340	93.0081
618.6388	0.697097	0.704298	-0.024855	-0.036869	22.1150	22.4254	92.0420	92.9967
618.1737	0.697415	0.704673	-0.023647	-0.036747	22.1260	22.4403	91.9420	92.9852
617.7086	0.697479	0.705048	-0.022455	-0.036625	22.1270	22.4551	91.8440	92.9737
617.2433	0.697638	0.705423	-0.021388	-0.036502	22.1320	22.4700	91.7560	92.9622
616.7779	0.697944	0.705798	-0.020349	-0.036380	22.1430	22.4849	91.6700	92.9506
616.3124	0.698119	0.706173	-0.019476	-0.036256	22.1490	22.4999	91.5980	92.9391
615.8468	0.697990	0.706548	-0.018692	-0.036133	22.1430	22.5148	91.5340	92.9276
615.3810	0.698339	0.706923	-0.017762	-0.036009	22.1560	22.5297	91.4570	92.9160
614.9153	0.698259	0.707299	-0.016968	-0.035885	22.1520	22.5447	91.3920	92.9044
614.4493	0.698378	0.707674	-0.016190	-0.035761	22.1560	22.5596	91.3280	92.8929
613.9833	0.698465	0.708049	-0.015631	-0.035637	22.1590	22.5746	91.2820	92.8813
613.5172	0.698679	0.708426	-0.015001	-0.035532	22.1670	22.5897	91.2300	92.8713
613.0510	0.698991	0.708803	-0.014422	-0.035426	22.1790	22.6047	91.1820	92.8613
612.5847	0.699274	0.709180	-0.013976	-0.035324	22.1900	22.6199	91.1450	92.8516
612.1182	0.699607	0.709557	-0.013543	-0.035223	22.2030	22.6350	91.1090	92.8419
611.6517	0.699890	0.709934	-0.013109	-0.035122	22.2140	22.6501	91.0730	92.8322
611.1850	0.700245	0.710312	-0.012749	-0.035020	22.2280	22.6653	91.0430	92.8225
