Repository: besselgeuse/Tesis

## Multilayer Ellipsometry & TMM Simulation API ☀️

Este codigo tiene el objetivo de fitear parametros elipsometricos de peliculas delgadas de materiales antirreflectantes usados en celdas solares. Para ello se usan principalmente dos librerias, tmm y pytorch. La primera se encarga del calculo de los coeficientes de fresnel de las peliculas usando el metodo de la matriz de transferencia, mientras que la segunda se encargar de encontrar el espesor y parametros de dispersión que mejor se ajustan a los datos experimentales usando su función autograd para disminuir la perdida, perdida que se definió usando el error cuadratico medio.

## 🚀 Características Clave
- **Cálculo Diferenciable:** Implementación del formalismo analítico de Fresnel y matrices de transferencia empleando tensores complejos en PyTorch (`complex128`) con optimización por gradiente (Autograd) y soporte para tecnologia CUDA.
- **Persistencia Escalable:** Almacenamiento transaccional de usuarios, límites de espesor (*bounds*) e historial de simulaciones optimizado mediante índices en MySQL.
- **Arquitectura Segura:** Flujo de autenticación completo utilizando el estándar OAuth2 con firma criptográfica de tokens JWT.

## 🛠️ Instalación y Despliegue

El proyecto está completamente dockerizado, de modo que no requiere configuraciones locales de bases de datos.

1. **Clonar el repositorio:**
   - entrar a la terminal
 - git clone -b APIS https://github.com/besselgeuse/Tesis.git
  - cd Tesis/ellipsometry_API
  - docker compose up --build
  - Entrar al http://localhost:8000 en el navegador
  - Listo!

## Modo de uso
- En la pestaña de stack optico se eligen las capas de materiales que conformaran la celda y sus correspondientes modelos de dispersión,en caso de no querer usar un modelo simplemente seleccionar estático.
- Es muy importante que el primer elemento siempre sea el aire y el ultimo un semiconductor como el Silicio, y que ambos sean estáticos.
- Si se elige el modelo de Bruggeman el parametro a ajuster es la fracción de aire que tiene el material.
- En la pestaña de parametros se puede ajustar el angulo de incidencia con el que fue medida la muestra, asi como los parametros de aprendizaje del autograd.
- Si bien tiene la opción de usar tecnologia CUDA en la versión dockerizada no está disponible puesto que se instaló una libreria de pytorch mas liviana que solo trabaja con la cpu.

## Archivos
En la pestaña de historial quedarán guardados los archivos con los parametros y datos ajustados para descargar en formato txt. Cada usuario tendra acceso unicamente a sus propias mediciones.

File: segundo_cuatri/Files/2026.08.25/Al2O3_nanotubes.8-med1_fit_results.txt (part 1 of 2)
# ========================================================
# RESULTADOS DE AJUSTE ELIPSOMÉTRICO (AUTORANGE + TMM)
# ========================================================
# Archivo de origen: Al2O3_nanotubes.8-med1.txt
# Espesores óptimos (nm): [np.float64(42.0776645249414), np.float64(904.9481874976871)]
# Error mínimo (Chi2 Red / MSE): 1.891272e-01
# Parámetros de dispersión optimizados:
#   Capa 'Al2O3_nanotube': {'model': 'bruggeman_EMA', 'linked_to': 'Al2O3', 'f_air': 0.6908546104937516, 'f_optimized': True}
#   Capa 'Al2O3': {'model': 'cauchy', 'A': 1.64825619343925, 'B': -6.292636942714054, 'C': -2.627949642401626}
# ========================================================
# Wavelength_nm	Is_exp	Is_fit	Ic_exp	Ic_fit	Psi_exp_deg	Psi_fit_deg	Delta_exp_deg	Delta_fit_deg
829.9594	0.700899	-0.819726	-0.003841	0.173748	22.2500	28.4615	90.3140	-78.0328
829.5408	0.701325	-0.817982	-0.003146	0.171226	22.2670	28.3450	90.2570	-78.1771
829.1221	0.700955	-0.816226	-0.002288	0.168695	22.2520	28.2288	90.1870	-78.3227
828.7034	0.701006	-0.814459	-0.002166	0.166154	22.2540	28.1129	90.1770	-78.4696
828.2845	0.700459	-0.812679	-0.001650	0.163603	22.2320	27.9972	90.1350	-78.6177
827.8656	0.701655	-0.810887	-0.001151	0.161043	22.2800	27.8818	90.0940	-78.7671
827.4465	0.702451	-0.809083	-0.000625	0.158473	22.3120	27.7667	90.0510	-78.9179
827.0275	0.702774	-0.807267	0.000196	0.155895	22.3250	27.6519	89.9840	-79.0699
826.6082	0.702600	-0.805451	0.000441	0.153311	22.3180	27.5380	89.9640	-79.2231
826.1889	0.703022	-0.803625	0.000920	0.150719	22.3350	27.4244	89.9250	-79.3776
825.7695	0.703369	-0.801791	0.001191	0.148120	22.3490	27.3114	89.9030	-79.5334
825.3500	0.703765	-0.799949	0.001486	0.145514	22.3650	27.1988	89.8790	-79.6904
824.9305	0.703418	-0.798095	0.001559	0.142898	22.3510	27.0865	89.8730	-79.8488
824.5108	0.703193	-0.796228	0.002062	0.140273	22.3420	26.9743	89.8320	-80.0086
824.0911	0.703439	-0.794348	0.002824	0.137640	22.3520	26.8624	89.7700	-80.1698
823.6713	0.703313	-0.792455	0.003142	0.134997	22.3470	26.7507	89.7440	-80.3323
823.2513	0.703536	-0.790548	0.003254	0.132345	22.3560	26.6391	89.7350	-80.4963
822.8313	0.703957	-0.788628	0.003452	0.129684	22.3730	26.5278	89.7190	-80.6617
822.4112	0.704552	-0.786694	0.003271	0.127014	22.3970	26.4167	89.7340	-80.8285
821.9910	0.705446	-0.784746	0.002795	0.124336	22.4330	26.3057	89.7730	-80.9968
821.5707	0.705000	-0.782785	0.002904	0.121649	22.4150	26.1949	89.7640	-81.1666
821.1503	0.704777	-0.780809	0.002903	0.118953	22.4060	26.0842	89.7640	-81.3378
820.7299	0.705321	-0.778819	0.003078	0.116249	22.4280	25.9738	89.7500	-81.5105
820.3093	0.705792	-0.776814	0.002846	0.113536	22.4470	25.8635	89.7690	-81.6848
819.8886	0.706804	-0.774795	0.003109	0.110814	22.4880	25.7533	89.7480	-81.8605
819.4679	0.707493	-0.772762	0.003532	0.108085	22.5160	25.6433	89.7140	-82.0378
819.0471	0.708233	-0.770713	0.003473	0.105347	22.5460	25.5334	89.7190	-82.2166
818.6262	0.708798	-0.768649	0.003810	0.102601	22.5690	25.4237	89.6920	-82.3970
818.2051	0.709116	-0.766570	0.004121	0.099846	22.5820	25.3140	89.6670	-82.5790
817.7841	0.709411	-0.764475	0.004235	0.097084	22.5940	25.2046	89.6580	-82.7625
817.3629	0.709313	-0.762365	0.004098	0.094314	22.5900	25.0952	89.6690	-82.9476
816.9416	0.710003	-0.760239	0.003854	0.091535	22.6180	24.9860	89.6890	-83.1344
816.5202	0.710247	-0.758097	0.004103	0.088749	22.6280	24.8768	89.6690	-83.3229
816.0988	0.710469	-0.755939	0.003956	0.085956	22.6370	24.7678	89.6810	-83.5129
815.6772	0.711276	-0.753754	0.004494	0.083143	22.6700	24.6584	89.6380	-83.7055
815.2556	0.711375	-0.751550	0.004433	0.080319	22.6740	24.5489	89.6430	-83.8999
814.8338	0.711915	-0.749326	0.004349	0.077485	22.6960	24.4395	89.6500	-84.0962
814.4120	0.712330	-0.747082	0.004575	0.074640	22.7130	24.3299	89.6320	-84.2946
813.9901	0.712431	-0.744820	0.004103	0.071788	22.7170	24.2205	89.6700	-84.4947
813.5681	0.713044	-0.742541	0.003858	0.068929	22.7420	24.1111	89.6900	-84.6965
813.1460	0.713165	-0.740244	0.004182	0.066063	22.7470	24.0018	89.6640	-84.9002
812.7238	0.713189	-0.737929	0.004145	0.063189	22.7480	23.8925	89.6670	-85.1057
812.3015	0.714261	-0.735596	0.004775	0.060309	22.7920	23.7834	89.6170	-85.3130
811.8792	0.713409	-0.733245	0.004296	0.057423	22.7570	23.6743	89.6550	-85.5221
811.4567	0.713751	-0.730874	0.004385	0.054529	22.7710	23.5653	89.6480	-85.7332
811.0341	0.714238	-0.728485	0.004637	0.051629	22.7910	23.4563	89.6280	-85.9461
810.6115	0.714194	-0.726077	0.003764	0.048724	22.7890	23.3474	89.6980	-86.1609
810.1888	0.714192	-0.723650	0.004138	0.045812	22.7890	23.2385	89.6680	-86.3776
809.7659	0.714921	-0.721203	0.004679	0.042893	22.8190	23.1297	89.6250	-86.5964
809.3430	0.715505	-0.718737	0.004920	0.039969	22.8430	23.0210	89.6060	-86.8171
808.9200	0.716035	-0.716252	0.005836	0.037039	22.8650	22.9122	89.5330	-87.0397
808.4969	0.716613	-0.713746	0.006516	0.034104	22.8890	22.8036	89.4790	-87.2644
808.0737	0.717024	-0.711220	0.006796	0.031163	22.9060	22.6949	89.4570	-87.4911
807.6505	0.717172	-0.708674	0.006672	0.028217	22.9120	22.5864	89.4670	-87.7199
807.2271	0.717244	-0.706107	0.006735	0.025265	22.9150	22.4778	89.4620	-87.9508
806.8036	0.718016	-0.703519	0.007369	0.022309	22.9470	22.3693	89.4120	-88.1837
806.3801	0.718692	-0.700911	0.007664	0.019348	22.9750	22.2608	89.3890	-88.4188
805.9564	0.719343	-0.698281	0.008111	0.016381	23.0020	22.1523	89.3540	-88.6561
805.5327	0.720016	-0.695631	0.008571	0.013409	23.0300	22.0439	89.3180	-88.8957
805.1089	0.720854	-0.692960	0.009336	0.010432	23.0650	21.9355	89.2580	-89.1375
804.6850	0.721336	-0.690270	0.009418	0.007436	23.0850	21.8273	89.2520	-89.3828
804.2610	0.721477	-0.687560	0.009709	0.004430	23.0910	21.7192	89.2290	-89.6308
803.8369	0.721981	-0.684828	0.010018	0.001420	23.1120	21.6111	89.2050	-89.8812
803.4127	0.722773	-0.682073	0.010282	-0.001593	23.1450	21.5030	89.1850	-90.1338
802.9884	0.723208	-0.679296	0.010250	-0.004610	23.1630	21.3949	89.1880	-90.3888
802.5640	0.723616	-0.676496	0.010344	-0.007630	23.1800	21.2869	89.1810	-90.6462
802.1396	0.723662	-0.673674	0.010522	-0.010654	23.1820	21.1789	89.1670	-90.9060
801.7150	0.723763	-0.670827	0.010220	-0.013680	23.1860	21.0709	89.1910	-91.1683
801.2903	0.724454	-0.667957	0.010698	-0.016710	23.2150	20.9629	89.1540	-91.4331
800.8657	0.724624	-0.665066	0.010574	-0.019741	23.2220	20.8549	89.1640	-91.7002
800.4408	0.724548	-0.662148	0.010864	-0.022776	23.2190	20.7469	89.1410	-91.9701
800.0159	0.725005	-0.659208	0.010807	-0.025813	23.2380	20.6390	89.1460	-92.2424
799.5909	0.725382	-0.656244	0.011357	-0.028851	23.2540	20.5311	89.1030	-92.5174
799.1658	0.725765	-0.653255	0.011401	-0.031892	23.2700	20.4232	89.1000	-92.7950
798.7406	0.726261	-0.650242	0.011891	-0.034934	23.2910	20.3153	89.0620	-93.0753
798.3153	0.726931	-0.647204	0.012003	-0.037978	23.3190	20.2074	89.0540	-93.3583
797.8899	0.727878	-0.644141	0.012654	-0.041023	23.3590	20.0996	89.0040	-93.6440
797.4644	0.728045	-0.641053	0.012670	-0.044069	23.3660	19.9917	89.0030	-93.9326
797.0389	0.728705	-0.637941	0.013228	-0.047115	23.3940	19.8839	88.9600	-94.2239
796.6132	0.729007	-0.634802	0.013730	-0.050162	23.4070	19.7761	88.9210	-94.5181
796.1875	0.729047	-0.631639	0.014100	-0.053209	23.4090	19.6683	88.8920	-94.8152
795.7617	0.729471	-0.628450	0.014414	-0.056256	23.4270	19.5606	88.8680	-95.1152
795.3357	0.730105	-0.625234	0.014937	-0.059304	23.4540	19.4529	88.8280	-95.4183
794.9097	0.730810	-0.621994	0.015398	-0.062348	23.4840	19.3452	88.7930	-95.7241
794.4836	0.731413	-0.618729	0.016164	-0.065383	23.5100	19.2375	88.7340	-96.0323
794.0574	0.731702	-0.615437	0.015991	-0.068418	23.5220	19.1299	88.7480	-96.3435
793.6310	0.732195	-0.612118	0.016322	-0.071449	23.5430	19.0223	88.7230	-96.6577
793.2047	0.732846	-0.608775	0.016925	-0.074478	23.5710	18.9147	88.6770	-96.9749
792.7782	0.733125	-0.605404	0.017175	-0.077505	23.5830	18.8072	88.6580	-97.2955
792.3516	0.733480	-0.602006	0.017221	-0.080531	23.5980	18.6997	88.6550	-97.6193
791.9249	0.733503	-0.598581	0.017260	-0.083555	23.5990	18.5923	88.6520	-97.9464
791.4982	0.734300	-0.595130	0.017638	-0.086575	23.6330	18.4849	88.6240	-98.2769
791.0714	0.734626	-0.591652	0.017877	-0.089593	23.6470	18.3776	88.6060	-98.6108
790.6444	0.734953	-0.588146	0.018065	-0.092608	23.6610	18.2703	88.5920	-98.9482
790.2173	0.735278	-0.584612	0.018304	-0.095620	23.6750	18.1630	88.5740	-99.2892
789.7902	0.735789	-0.581051	0.018689	-0.098628	23.6970	18.0559	88.5450	-99.6336
789.3630	0.736139	-0.577462	0.018878	-0.101632	23.7120	17.9488	88.5310	-99.9817
788.9357	0.736588	-0.573845	0.018838	-0.104633	23.7310	17.8417	88.5350	-100.3336
788.5083	0.736934	-0.570201	0.019143	-0.107628	23.7460	17.7348	88.5120	-100.6891
788.0807	0.736939	-0.566527	0.018976	-0.110620	23.7460	17.6278	88.5250	-101.0486
787.6532	0.737382	-0.562827	0.019180	-0.113605	23.7650	17.5211	88.5100	-101.4117
787.2255	0.737473	-0.559098	0.019273	-0.116586	23.7690	17.4143	88.5030	-101.7789
786.7977	0.737505	-0.555340	0.019866	-0.119562	23.7710	17.3077	88.4570	-102.1500
786.3699	0.737878	-0.551555	0.020018	-0.122531	23.7870	17.2012	88.4460	-102.5251
785.9419	0.738278	-0.547740	0.020029	-0.125494	23.8040	17.0948	88.4460	-102.9044
785.5139	0.738603	-0.543897	0.020205	-0.128450	23.8180	16.9885	88.4330	-103.2878
785.0857	0.738922	-0.540025	0.020550	-0.131400	23.8320	16.8823	88.4070	-103.6756
784.6575	0.739402	-0.536124	0.021041	-0.134352	23.8530	16.7763	88.3700	-104.0686
784.2291	0.739545	-0.532192	0.020980	-0.137300	23.8590	16.6704	88.3750	-104.4663
783.8007	0.739656	-0.528232	0.021203	-0.140243	23.8640	16.5647	88.3580	-104.8687
783.3722	0.739957	-0.524242	0.021341	-0.143180	23.8770	16.4592	88.3480	-105.2759
782.9435	0.740626	-0.520223	0.021748	-0.146109	23.9060	16.3538	88.3180	-105.6878
782.5148	0.741066	-0.516174	0.021930	-0.149029	23.9250	16.2486	88.3050	-106.1044
782.0861	0.741120	-0.512097	0.021685	-0.151939	23.9270	16.1436	88.3240	-106.5256
781.6572	0.741101	-0.507990	0.021542	-0.154841	23.9260	16.0387	88.3350	-106.9518
781.2282	0.741355	-0.503853	0.021666	-0.157733	23.9370	15.9341	88.3260	-107.3829
780.7991	0.741709	-0.499687	0.021586	-0.160615	23.9520	15.8296	88.3330	-107.8191
780.3699	0.742058	-0.495491	0.021648	-0.163487	23.9670	15.7254	88.3290	-108.2603
779.9407	0.742384	-0.491266	0.021696	-0.166348	23.9810	15.6214	88.3260	-108.7066
779.5113	0.742618	-0.487011	0.021703	-0.169198	23.9910	15.5176	88.3260	-109.1583
779.0818	0.743425	-0.482726	0.022038	-0.172037	24.0260	15.4141	88.3020	-109.6154
778.6523	0.744135	-0.478412	0.022475	-0.174863	24.0570	15.3109	88.2700	-110.0778
778.2227	0.744754	-0.474069	0.022819	-0.177678	24.0840	15.2079	88.2450	-110.5457
777.7930	0.745124	-0.469696	0.022909	-0.180480	24.1000	15.1052	88.2390	-111.0192
777.3632	0.745703	-0.465293	0.023005	-0.183270	24.1250	15.0028	88.2330	-111.4985
776.9332	0.746231	-0.460860	0.023217	-0.186047	24.1480	14.9007	88.2180	-111.9837
776.5032	0.746686	-0.456397	0.023505	-0.188810	24.1680	14.7990	88.1970	-112.4747
776.0731	0.746938	-0.451906	0.023604	-0.191559	24.1790	14.6976	88.1900	-112.9717
775.6429	0.747342	-0.447384	0.024035	-0.194294	24.1970	14.5965	88.1580	-113.4748
775.2126	0.747870	-0.442833	0.024195	-0.197015	24.2200	14.4958	88.1470	-113.9841
774.7822	0.748513	-0.438253	0.024373	-0.199710	24.2480	14.3953	88.1350	-114.4985
774.3517	0.748754	-0.433644	0.024067	-0.202379	24.2580	14.2952	88.1590	-115.0182
773.9212	0.749188	-0.429007	0.024238	-0.205031	24.2770	14.1954	88.1470	-115.5441
773.4905	0.749489	-0.424339	0.024221	-0.207667	24.2900	14.0960	88.1490	-116.0766
773.0598	0.749951	-0.419644	0.024223	-0.210285	24.3100	13.9971	88.1500	-116.6156
772.6289	0.750451	-0.414918	0.024462	-0.212887	24.3320	13.8987	88.1330	-117.1615
772.1980	0.751154	-0.410165	0.024813	-0.215471	24.3630	13.8007	88.1080	-117.7143
771.7669	0.751404	-0.405381	0.024914	-0.218039	24.3740	13.7032	88.1010	-118.2741
771.3358	0.751633	-0.400570	0.024947	-0.220588	24.3840	13.6062	88.0990	-118.8410
770.9046	0.751977	-0.395730	0.024998	-0.223120	24.3990	13.5098	88.0960	-119.4151
770.4733	0.752412	-0.390862	0.025052	-0.225632	24.4180	13.4140	88.0930	-119.9965
770.0419	0.752758	-0.385965	0.024998	-0.228126	24.4330	13.3187	88.0980	-120.5853
769.6104	0.753310	-0.381040	0.024964	-0.230600	24.4570	13.2240	88.1020	-121.1818
769.1787	0.753682	-0.376086	0.024844	-0.233056	24.4730	13.1299	88.1120	-121.7860
768.7471	0.753845	-0.371106	0.024771	-0.235490	24.4800	13.0365	88.1180	-122.3977
768.3152	0.754511	-0.366095	0.024700	-0.237905	24.5090	12.9438	88.1250	-123.0176
767.8834	0.755031	-0.361059	0.024915	-0.240299	24.5320	12.8517	88.1100	-123.6453
767.4514	0.755540	-0.355994	0.025420	-0.242671	24.5550	12.7604	88.0730	-124.2811
767.0193	0.755992	-0.350902	0.025581	-0.245023	24.5750	12.6698	88.0620	-124.9252
766.5872	0.756463	-0.345784	0.025821	-0.247352	24.5960	12.5800	88.0450	-125.5775
766.1549	0.756885	-0.340637	0.026166	-0.249659	24.6150	12.4909	88.0200	-126.2383
765.7225	0.757303	-0.335462	0.025930	-0.251945	24.6330	12.4027	88.0390	-126.9080
765.2901	0.757784	-0.330259	0.025867	-0.254209	24.6540	12.3153	88.0450	-127.5864
764.8575	0.758243	-0.325027	0.025750	-0.256451	24.6740	12.2287	88.0550	-128.2740
764.4249	0.758649	-0.319765	0.025856	-0.258673	24.6920	12.1430	88.0480	-128.9711
763.9922	0.759082	-0.314476	0.025818	-0.260871	24.7110	12.0583	88.0520	-129.6771
763.5593	0.759775	-0.309160	0.026134	-0.263045	24.7420	11.9744	88.0300	-130.3924
763.1264	0.760211	-0.303819	0.026002	-0.265193	24.7610	11.8916	88.0410	-131.1166
762.6934	0.760652	-0.298453	0.026350	-0.267316	24.7810	11.8099	88.0160	-131.8500
762.2603	0.760900	-0.293061	0.026385	-0.269414	24.7920	11.7292	88.0140	-132.5926
761.8271	0.761281	-0.287645	0.026491	-0.271486	24.8090	11.6495	88.0070	-133.3446
761.3938	0.761661	-0.282203	0.026611	-0.273532	24.8260	11.5710	87.9990	-134.1061
760.9604	0.762192	-0.276737	0.026963	-0.275551	24.8500	11.4937	87.9740	-134.8770
760.5269	0.762713	-0.271247	0.026914	-0.277544	24.8730	11.4175	87.9790	-135.6574
760.0933	0.763359	-0.265732	0.027137	-0.279509	24.9020	11.3426	87.9640	-136.4474
759.6597	0.763934	-0.260195	0.027425	-0.281446	24.9280	11.2689	87.9440	-137.2468
759.2259	0.764276	-0.254634	0.027303	-0.283355	24.9430	11.1965	87.9540	-138.0560
758.7921	0.764619	-0.249050	0.027155	-0.285236	24.9580	11.1254	87.9660	-138.8746
758.3581	0.765127	-0.243442	0.027427	-0.287089	24.9810	11.0557	87.9470	-139.7031
757.9240	0.765396	-0.237812	0.027424	-0.288913	24.9930	10.9874	87.9480	-140.5413
757.4899	0.765819	-0.232161	0.027533	-0.290707	25.0120	10.9206	87.9410	-141.3889
757.0556	0.766225	-0.226486	0.027467	-0.292472	25.0300	10.8551	87.9470	-142.2463
756.6213	0.766784	-0.220791	0.027514	-0.294207	25.0550	10.7912	87.9450	-143.1132
756.1868	0.767306	-0.215074	0.027921	-0.295912	25.0790	10.7289	87.9160	-143.9897
755.7523	0.767536	-0.209346	0.027769	-0.297592	25.0890	10.6684	87.9280	-144.8749
755.3177	0.767916	-0.203603	0.027756	-0.299245	25.1060	10.6097	87.9300	-145.7690
754.8830	0.768299	-0.197841	0.027675	-0.300867	25.1230	10.5528	87.9370	-146.6724
754.4482	0.768569	-0.192058	0.027605	-0.302459	25.1350	10.4974	87.9430	-147.5848
754.0132	0.768977	-0.186255	0.027431	-0.304019	25.1530	10.4438	87.9570	-148.5066
753.5782	0.769372	-0.180434	0.027607	-0.305547	25.1710	10.3920	87.9450	-149.4369
753.1431	0.769814	-0.174594	0.027730	-0.307042	25.1910	10.3419	87.9370	-150.3761
752.7079	0.770129	-0.168736	0.027620	-0.308506	25.2050	10.2937	87.9460	-151.3238
752.2726	0.770619	-0.162859	0.027624	-0.309937	25.2270	10.2473	87.9470	-152.2799
751.8373	0.770864	-0.156967	0.027606	-0.311334	25.2380	10.2029	87.9490	-153.2439
751.4018	0.771381	-0.151055	0.028043	-0.312699	25.2620	10.1603	87.9180	-154.2162
750.9662	0.771779	-0.145127	0.028084	-0.314030	25.2800	10.1197	87.9160	-155.1962
750.5306	0.772115	-0.139184	0.028015	-0.315327	25.2950	10.0811	87.9220	-156.1835
750.0948	0.772525	-0.133224	0.028300	-0.316591	25.3140	10.0445	87.9020	-157.1783
749.6589	0.772925	-0.127248	0.028274	-0.317820	25.3320	10.0100	87.9050	-158.1800
749.2230	0.773190	-0.121258	0.028298	-0.319015	25.3440	9.9775	87.9040	-159.1881
748.7869	0.773476	-0.115252	0.028349	-0.320175	25.3570	9.9472	87.9010	-160.2028
748.3508	0.773932	-0.109233	0.028568	-0.321300	25.3780	9.9190	87.8860	-161.2233
747.9146	0.774292	-0.103201	0.028378	-0.322390	25.3940	9.8929	87.9010	-162.2495
747.4782	0.774632	-0.097154	0.028147	-0.323444	25.4090	9.8690	87.9190	-163.2812
747.0417	0.774984	-0.091094	0.028174	-0.324463	25.4250	9.8474	87.9180	-164.3178
746.6052	0.775331	-0.085013	0.028322	-0.325460	25.4410	9.8282	87.9080	-165.3609
746.1686	0.775805	-0.078920	0.028610	-0.326422	25.4630	9.8114	87.8880	-166.4082
745.7319	0.776322	-0.072814	0.028914	-0.327349	25.4870	9.7969	87.8670	-167.4595
745.2950	0.776758	-0.066696	0.029012	-0.328239	25.5070	9.7847	87.8610	-168.5143
744.8582	0.777230	-0.060569	0.029315	-0.329093	25.5290	9.7747	87.8400	-169.5715
744.4211	0.777560	-0.054430	0.029300	-0.329910	25.5440	9.7671	87.8420	-170.6316
743.9841	0.777847	-0.048283	0.029243	-0.330690	25.5570	9.7618	87.8470	-171.6931
743.5468	0.778299	-0.042124	0.029478	-0.331433	25.5780	9.7589	87.8310	-172.7567
743.1096	0.778606	-0.035960	0.029462	-0.332138	25.5920	9.7583	87.8330	-173.8208
742.6722	0.778877	-0.029786	0.029227	-0.332806	25.6040	9.7600	87.8510	-174.8857
742.2347	0.779120	-0.023604	0.029182	-0.333436	25.6150	9.7641	87.8550	-175.9508
741.7971	0.779459	-0.017414	0.029467	-0.334029	25.6310	9.7705	87.8350	-177.0156
741.3594	0.779654	-0.011218	0.029515	-0.334583	25.6400	9.7793	87.8320	-178.0796
740.9216	0.779897	-0.005016	0.029429	-0.335099	25.6510	9.7904	87.8390	-179.1424
740.4838	0.780204	0.001190	0.029400	-0.335577	25.6650	9.8039	87.8420	179.7968
740.0458	0.780410	0.007403	0.029148	-0.336017	25.6740	9.8197	87.8610	178.7378
739.6077	0.780613	0.013621	0.028965	-0.336418	25.6830	9.8378	87.8750	177.6815
739.1696	0.780896	0.019841	0.028975	-0.336781	25.6960	9.8582	87.8750	176.6283
738.7313	0.781141	0.026067	0.028834	-0.337105	25.7070	9.8809	87.8860	175.5784
738.2930	0.781441	0.032294	0.028955	-0.337391	25.7210	9.9059	87.8780	174.5325
737.8545	0.781659	0.038521	0.028963	-0.337630	25.7310	9.9330	87.8780	173.4911
737.4160	0.782051	0.044740	0.028950	-0.337815	25.7490	9.9617	87.8800	172.4557
736.9773	0.782355	0.050962	0.028961	-0.337961	25.7630	9.9927	87.8800	171.4248
736.5386	0.782640	0.057183	0.028876	-0.338069	25.7760	10.0259	87.8870	170.3995
736.0997	0.782926	0.063406	0.028791	-0.338138	25.7890	10.0613	87.8940	169.3795
735.6608	0.783255	0.069627	0.028693	-0.338168	25.8040	10.0989	87.9020	168.3657
735.2218	0.783518	0.075847	0.028621	-0.338159	25.8160	10.1386	87.9080	167.3581
734.7827	0.783659	0.082066	0.028311	-0.338112	25.8220	10.1803	87.9310	166.3571
734.3434	0.783871	0.088285	0.028428	-0.338026	25.8320	10.2242	87.9230	165.3626
733.9041	0.784192	0.094499	0.028536	-0.337901	25.8470	10.2702	87.9160	164.3756
733.4647	0.784260	0.100710	0.028470	-0.337737	25.8500	10.3181	87.9210	163.3959
733.0252	0.784397	0.106918	0.028255	-0.337535	25.8560	10.3680	87.9370	162.4237
732.5856	0.784822	0.113122	0.028490	-0.337294	25.8760	10.4200	87.9210	161.4595
732.1459	0.785039	0.119322	0.028457	-0.337014	25.8860	10.4738	87.9240	160.5032
731.7061	0.785167	0.125516	0.028489	-0.336695	25.8920	10.5295	87.9220	159.5552
731.2662	0.785370	0.131704	0.028277	-0.336338	25.9010	10.5871	87.9380	158.6155
730.8262	0.785545	0.137887	0.028214	-0.335943	25.9090	10.6466	87.9430	157.6844
730.3861	0.785685	0.144063	0.027904	-0.335509	25.9150	10.7078	87.9660	156.7620
729.9459	0.785941	0.150232	0.027981	-0.335038	25.9270	10.7708	87.9610	155.8484
729.5057	0.786134	0.156396	0.028016	-0.334535	25.9360	10.8358	87.9590	154.9439
729.0653	0.786553	0.162553	0.028374	-0.333994	25.9560	10.9025	87.9340	154.0481
728.6248	0.786641	0.168710	0.028309	-0.333430	25.9600	10.9715	87.9390	153.1613
728.1843	0.786774	0.174859	0.028203	-0.332831	25.9660	11.0421	87.9470	152.2840
727.7436	0.786992	0.181000	0.028129	-0.332194	25.9760	11.1143	87.9530	151.4157
727.3028	0.787147	0.187130	0.028024	-0.331518	25.9830	11.1881	87.9610	150.5568
726.8619	0.787505	0.193250	0.028230	-0.330805	26.0000	11.2634	87.9470	149.7073
726.4210	0.787657	0.199357	0.028180	-0.330054	26.0070	11.3402	87.9510	148.8674
725.9799	0.787978	0.205454	0.028233	-0.329265	26.0220	11.4184	87.9480	148.0368
725.5388	0.788292	0.211538	0.028437	-0.328439	26.0370	11.4980	87.9340	147.2157
725.0975	0.788690	0.217610	0.028727	-0.327576	26.0560	11.5790	87.9140	146.4038
724.6561	0.789030	0.223669	0.028808	-0.326675	26.0720	11.6614	87.9090	145.6012
724.2147	0.789182	0.229713	0.028759	-0.325738	26.0790	11.7450	87.9130	144.8082
723.7732	0.789377	0.235742	0.028697	-0.324764	26.0880	11.8299	87.9180	144.0245
723.3315	0.789595	0.241759	0.028594	-0.323753	26.0980	11.9161	87.9260	143.2498
722.8898	0.789884	0.247759	0.028867	-0.322705	26.1120	12.0034	87.9070	142.4845
722.4479	0.790181	0.253745	0.028947	-0.321622	26.1260	12.0920	87.9020	141.7282
722.0060	0.790413	0.259713	0.029025	-0.320502	26.1370	12.1816	87.8970	140.9811
721.5640	0.790868	0.265665	0.029442	-0.319347	26.1590	12.2724	87.8680	140.2430
721.1218	0.791143	0.271601	0.029494	-0.318156	26.1720	12.3642	87.8650	139.5136
720.6796	0.791399	0.277508	0.029503	-0.316920	26.1840	12.4567	87.8650	138.7932
720.2373	0.791693	0.283395	0.029611	-0.315644	26.1980	12.5499	87.8580	138.0816
719.7949	0.791870	0.289261	0.029438	-0.314332	26.2060	12.6441	87.8710	137.3785
719.3524	0.792186	0.295106	0.029547	-0.312984	26.2210	12.7392	87.8640	136.6840
718.9097	0.792438	0.300934	0.029625	-0.311602	26.2330	12.8352	87.8590	135.9978
718.4670	0.792731	0.306740	0.029775	-0.310186	26.2470	12.9321	87.8490	135.3201
718.0242	0.793269	0.312526	0.030155	-0.308737	26.2730	13.0299	87.8230	134.6506
717.5813	0.793621	0.318292	0.030377	-0.307255	26.2900	13.1285	87.8080	133.9892
717.1383	0.793998	0.324036	0.030516	-0.305739	26.3080	13.2279	87.7990	133.3359
716.6952	0.794330	0.329759	0.030696	-0.304191	26.3240	13.3281	87.7870	132.6905
716.2520	0.794705	0.335460	0.030877	-0.302611	26.3420	13.4290	87.7750	132.0529
715.8087	0.795089	0.341139	0.031336	-0.300999	26.3610	13.5307	87.7430	131.4230
715.3653	0.795502	0.346796	0.031589	-0.299355	26.3810	13.6332	87.7260	130.8008
714.9218	0.795801	0.352429	0.031517	-0.297679	26.3950	13.7363	87.7320	130.1861
714.4782	0.796173	0.358039	0.031713	-0.295972	26.4130	13.8400	87.7190	129.5788
714.0345	0.796620	0.363625	0.032149	-0.294235	26.4350	13.9444	87.6890	128.9788
713.5907	0.796971	0.369188	0.032330	-0.292467	26.4520	14.0495	87.6770	128.3860
713.1469	0.797358	0.374724	0.032652	-0.290670	26.4710	14.1551	87.6550	127.8004
712.7028	0.797683	0.380247	0.032931	-0.288855	26.4870	14.2618	87.6360	127.2221
712.2588	0.798135	0.385747	0.033173	-0.287018	26.5090	14.3692	87.6200	126.6513
711.8146	0.798525	0.391227	0.033412	-0.285156	26.5280	14.4774	87.6040	126.0874
711.3703	0.798952	0.396686	0.033737	-0.283273	26.5490	14.5864	87.5820	125.5306
710.9259	0.799415	0.402119	0.034176	-0.281361	26.5720	14.6959	87.5520	124.9803
710.4814	0.799740	0.407526	0.034428	-0.279421	26.5880	14.8058	87.5350	124.4365
710.0369	0.800169	0.412906	0.034670	-0.277453	26.6090	14.9162	87.5190	123.8992
709.5922	0.800555	0.418259	0.034925	-0.275457	26.6280	15.0270	87.5020	123.3681
709.1474	0.801005	0.423586	0.035141	-0.273433	26.6500	15.1382	87.4880	122.8431
708.7026	0.801391	0.428883	0.035382	-0.271383	26.6690	15.2498	87.4720	122.3243
708.2576	0.801840	0.434155	0.035612	-0.269306	26.6910	15.3618	87.4570	121.8114
707.8125	0.802169	0.439398	0.035711	-0.267203	26.7070	15.4742	87.4510	121.3043
707.3674	0.802633	0.444612	0.036040	-0.265075	26.7300	15.5868	87.4290	120.8032
706.9221	0.803078	0.449798	0.036313	-0.262921	26.7520	15.6998	87.4110	120.3076
706.4767	0.803520	0.454956	0.036628	-0.260742	26.7740	15.8131	87.3900	119.8176
706.0313	0.803955	0.460083	0.037098	-0.258538	26.7960	15.9267	87.3580	119.3333
705.5857	0.804441	0.465183	0.037346	-0.256310	26.8200	16.0406	87.3420	118.8543
705.1401	0.804890	0.470251	0.037507	-0.254059	26.8420	16.1548	87.3320	118.3807
704.6943	0.805377	0.475291	0.037699	-0.251781	26.8660	16.2691	87.3200	117.9120
704.2484	0.805759	0.480299	0.037928	-0.249477	26.8850	16.3836	87.3050	117.4483
703.8025	0.806142	0.485276	0.038115	-0.247150	26.9040	16.4983	87.2930	116.9897
703.3564	0.806595	0.490222	0.038574	-0.244797	26.9270	16.6131	87.2620	116.5357
702.9103	0.807098	0.495137	0.038824	-0.242424	26.9520	16.7281	87.2460	116.0868
702.4641	0.807633	0.500022	0.039246	-0.240029	26.9790	16.8433	87.2180	115.6427
702.0177	0.808112	0.504876	0.039537	-0.237613	27.0030	16.9587	87.1990	115.2033
701.5712	0.808591	0.509700	0.039815	-0.235176	27.0270	17.0742	87.1810	114.7687
701.1247	0.809093	0.514491	0.040038	-0.232720	27.0520	17.1899	87.1670	114.3387
700.6780	0.809615	0.519252	0.040248	-0.230244	27.0780	17.3058	87.1540	113.9132
700.2313	0.810056	0.523980	0.040426	-0.227750	27.1000	17.4217	87.1430	113.4924
699.7844	0.810493	0.528678	0.040675	-0.225236	27.1220	17.5378	87.1270	113.0758
699.3375	0.810934	0.533343	0.040839	-0.222705	27.1440	17.6540	87.1170	112.6637
698.8904	0.811366	0.537978	0.041159	-0.220156	27.1660	17.7704	87.0960	112.2558
698.4433	0.811820	0.542579	0.041438	-0.217589	27.1890	17.8868	87.0780	111.8522
697.9961	0.812325	0.547149	0.041918	-0.215006	27.2150	18.0033	87.0460	111.4527
697.5488	0.812839	0.551686	0.042187	-0.212407	27.2410	18.1198	87.0290	111.0574
697.1013	0.813230	0.556193	0.042477	-0.209791	27.2610	18.2365	87.0100	110.6660
696.6537	0.813687	0.560664	0.042658	-0.207163	27.2840	18.3531	86.9990	110.2791
696.2061	0.814177	0.565101	0.042954	-0.204523	27.3090	18.4698	86.9800	109.8963
695.7584	0.814655	0.569503	0.043108	-0.201870	27.3330	18.5865	86.9710	109.5177
695.3105	0.815123	0.573873	0.043418	-0.199205	27.3570	18.7032	86.9510	109.1432
694.8626	0.815612	0.578209	0.043715	-0.196527	27.3820	18.8199	86.9320	108.7724
694.4146	0.816080	0.582513	0.043997	-0.193836	27.4060	18.9366	86.9140	108.4053
693.9664	0.816573	0.586786	0.044195	-0.191131	27.4310	19.0534	86.9020	108.0418
693.5182	0.817118	0.591025	0.044525	-0.188415	27.4590	19.1702	86.8810	107.6819
693.0699	0.817652	0.595232	0.044669	-0.185686	27.4860	19.2869	86.8730	107.3256
692.6215	0.818167	0.599407	0.044797	-0.182946	27.5120	19.4037	86.8660	106.9728
692.1729	0.818597	0.603550	0.044993	-0.180194	27.5340	19.5205	86.8540	106.6234
691.7243	0.819067	0.607660	0.045162	-0.177433	27.5580	19.6372	86.8440	106.2775
691.2756	0.819632	0.611738	0.045423	-0.174661	27.5870	19.7539	86.8280	105.9349
690.8267	0.820078	0.615784	0.045663	-0.171878	27.6100	19.8706	86.8130	105.5955
690.3778	0.820583	0.619797	0.045892	-0.169087	27.6360	19.9873	86.7990	105.2595
689.9288	0.821049	0.623778	0.046105	-0.166287	27.6600	20.1039	86.7860	104.9268
689.4797	0.821569	0.627727	0.046408	-0.163478	27.6870	20.2205	86.7670	104.5972
689.0304	0.822016	0.631645	0.046577	-0.160661	27.7100	20.3371	86.7570	104.2708
688.5811	0.822463	0.635530	0.046746	-0.157838	27.7330	20.4536	86.7470	103.9476
688.1317	0.822886	0.639383	0.046957	-0.155007	27.7550	20.5701	86.7340	103.6274
687.6821	0.823276	0.643205	0.047066	-0.152169	27.7750	20.6866	86.7280	103.3103
687.2325	0.823791	0.646995	0.047384	-0.149326	27.8020	20.8030	86.7080	102.9963
686.7828	0.824216	0.650753	0.047553	-0.146477	27.8240	20.9193	86.6980	102.6852
686.3329	0.824660	0.654480	0.047708	-0.143621	27.8470	21.0356	86.6890	102.3770
685.8830	0.825146	0.658174	0.047823	-0.140762	27.8720	21.1518	86.6830	102.0718
685.4330	0.825690	0.661837	0.047942	-0.137897	27.9000	21.2679	86.6770	101.7695
684.9828	0.826169	0.665470	0.048143	-0.135028	27.9250	21.3840	86.6650	101.4700
684.5327	0.826574	0.669070	0.048268	-0.132156	27.9460	21.4999	86.6580	101.1734
684.0823	0.827036	0.672640	0.048411	-0.129280	27.9700	21.6159	86.6500	100.8795
683.6319	0.827499	0.676178	0.048525	-0.126401	27.9940	21.7317	86.6440	100.5884
683.1813	0.827918	0.679686	0.048709	-0.123520	28.0160	21.8475	86.6330	100.3000
682.7307	0.828464	0.683163	0.049060	-0.120636	28.0450	21.9632	86.6110	100.0143
682.2800	0.828924	0.686609	0.049189	-0.117752	28.0690	22.0788	86.6040	99.7314
681.8292	0.829454	0.690026	0.049438	-0.114866	28.0970	22.1943	86.5890	99.4511
681.3782	0.829926	0.693415	0.049670	-0.111979	28.1220	22.3099	86.5750	99.1734
680.9272	0.830324	0.696775	0.049839	-0.109092	28.1430	22.4254	86.5650	98.8984
680.4761	0.830814	0.700115	0.050087	-0.106208	28.1690	22.5413	86.5500	98.6260
680.0248	0.831210	0.703425	0.050257	-0.103323	28.1900	22.6570	86.5400	98.3561
679.5735	0.831645	0.706704	0.050429	-0.100439	28.2130	22.7727	86.5300	98.0889
679.1221	0.832077	0.709954	0.050630	-0.097556	28.2360	22.8883	86.5180	97.8241
678.6705	0.832512	0.713175	0.050773	-0.094674	28.2590	23.0038	86.5100	97.5618
678.2189	0.832925	0.716367	0.050958	-0.091795	28.2810	23.1192	86.4990	97.3021
677.7672	0.833348	0.719529	0.051291	-0.088918	28.3040	23.2345	86.4780	97.0448
677.3154	0.833779	0.722662	0.051478	-0.086043	28.3270	23.3497	86.4670	96.7899
676.8634	0.834229	0.725767	0.051652	-0.083171	28.3510	23.4649	86.4570	96.5374
676.4114	0.834640	0.728844	0.051838	-0.080303	28.3730	23.5800	86.4460	96.2874
675.9592	0.835009	0.731892	0.052066	-0.077438	28.3930	23.6949	86.4320	96.0397
675.5070	0.835416	0.734912	0.052296	-0.074578	28.4150	23.8098	86.4180	95.7945
675.0547	0.835810	0.737904	0.052409	-0.071722	28.4360	23.9246	86.4120	95.5516
674.6022	0.836200	0.740870	0.052595	-0.068871	28.4570	24.0394	86.4010	95.3109
674.1497	0.836625	0.743807	0.052812	-0.066026	28.4800	24.1540	86.3880	95.0727
673.6971	0.836994	0.746721	0.052997	-0.063192	28.5000	24.2688	86.3770	94.8372
673.2443	0.837460	0.749610	0.053158	-0.060367	28.5250	24.3836	86.3680	94.6041
672.7915	0.837829	0.752473	0.053343	-0.057549	28.5450	24.4983	86.3570	94.3735
672.3386	0.838215	0.755310	0.053544	-0.054740	28.5660	24.6130	86.3450	94.1452
671.8855	0.838565	0.758121	0.053699	-0.051937	28.5850	24.7276	86.3360	93.9191
671.4324	0.838916	0.760906	0.053839	-0.049142	28.6040	24.8422	86.3280	93.6952
670.9791	0.839322	0.763665	0.054012	-0.046355	28.6260	24.9567	86.3180	93.4736
670.5258	0.839739	0.766399	0.054289	-0.043576	28.6490	25.0711	86.3010	93.2542
670.0723	0.840139	0.769108	0.054521	-0.040805	28.6710	25.1855	86.2870	93.0370
669.6188	0.840527	0.771791	0.054649	-0.038044	28.6920	25.2998	86.2800	92.8220
669.1651	0.840913	0.774450	0.054807	-0.035291	28.7130	25.4140	86.2710	92.6091
668.7114	0.841317	0.777084	0.054951	-0.032549	28.7350	25.5282	86.2630	92.3985
668.2575	0.841668	0.779695	0.055048	-0.029816	28.7540	25.6424	86.2580	92.1899
667.8035	0.842087	0.782281	0.055252	-0.027093	28.7770	25.7565	86.2460	91.9836
667.3495	0.842429	0.784843	0.055467	-0.024382	28.7960	25.8706	86.2330	91.7794
666.8953	0.842813	0.787383	0.055610	-0.021681	28.8170	25.9847	86.2250	91.5773
666.4411	0.843158	0.789899	0.055766	-0.018993	28.8360	26.0987	86.2160	91.3774
665.9868	0.843524	0.792393	0.055894	-0.016317	28.8560	26.2127	86.2090	91.1797
665.5323	0.843885	0.794864	0.056080	-0.013653	28.8760	26.3267	86.1980	90.9840
665.0777	0.844246	0.797313	0.056267	-0.011001	28.8960	26.4408	86.1870	90.7905
664.6230	0.844604	0.799741	0.056484	-0.008362	28.9160	26.5548	86.1740	90.5990
664.1683	0.845003	0.802146	0.056644	-0.005737	28.9380	26.6687	86.1650	90.4097
663.7134	0.845348	0.804530	0.056770	-0.003124	28.9570	26.7827	86.1580	90.2225
663.2584	0.845670	0.806892	0.056955	-0.000526	28.9750	26.8967	86.1470	90.0373
662.8034	0.845973	0.809234	0.057139	0.002058	28.9920	27.0107	86.1360	89.8543
662.3482	0.846314	0.811555	0.057295	0.004628	29.0110	27.1247	86.1270	89.6732
661.8929	0.846631	0.813856	0.057539	0.007183	29.0290	27.2387	86.1120	89.4943
661.4376	0.846986	0.816136	0.057757	0.009723	29.0490	27.3528	86.0990	89.3175
660.9821	0.847329	0.818397	0.057884	0.012247	29.0680	27.4669	86.0920	89.1426
660.5265	0.847652	0.820638	0.058010	0.014756	29.0860	27.5810	86.0850	88.9699
660.0708	0.847976	0.822861	0.058136	0.017248	29.1040	27.6952	86.0780	88.7992
659.6151	0.848335	0.825060	0.058265	0.019723	29.1240	27.8092	86.0710	88.6306
659.1592	0.848694	0.827241	0.058409	0.022181	29.1440	27.9233	86.0630	88.4641
658.7032	0.849012	0.829401	0.058594	0.024620	29.1620	28.0374	86.0520	88.2997
658.2471	0.849275	0.831542	0.058776	0.027042	29.1770	28.1514	86.0410	88.1374
657.7909	0.849561	0.833665	0.058886	0.029446	29.1930	28.2655	86.0350	87.9771
657.3346	0.849885	0.835771	0.058968	0.031832	29.2110	28.3798	86.0310	87.8188
656.8782	0.850195	0.837860	0.058989	0.034200	29.2280	28.4941	86.0310	87.6626
656.4218	0.850516	0.839932	0.059101	0.036548	29.2460	28.6085	86.0250	87.5084
655.9651	0.850817	0.841988	0.059241	0.038879	29.2630	28.7230	86.0170	87.3563
655.5084	0.851135	0.844027	0.059398	0.041189	29.2810	28.8377	86.0080	87.2061
655.0516	0.851415	0.846050	0.059567	0.043480	29.2970	28.9524	85.9980	87.0581
654.5947	0.851681	0.848058	0.059675	0.045751	29.3120	29.0673	85.9920	86.9120
654.1377	0.851984	0.850051	0.059771	0.048002	29.3290	29.1824	85.9870	86.7680
653.6806	0.852248	0.852028	0.059894	0.050232	29.3440	29.2976	85.9800	86.6260
653.2234	0.852545	0.853990	0.060064	0.052441	29.3610	29.4130	85.9700	86.4861
652.7661	0.852814	0.855941	0.060113	0.054628	29.3760	29.5287	85.9680	86.3482
652.3087	0.853095	0.857880	0.060238	0.056794	29.3920	29.6447	85.9610	86.2124
651.8511	0.853366	0.859807	0.060257	0.058939	29.4070	29.7610	85.9610	86.0786
651.3936	0.853649	0.861721	0.060352	0.061060	29.4230	29.8776	85.9560	85.9469
650.9358	0.853952	0.863622	0.060418	0.063160	29.4400	29.9944	85.9530	85.8172
650.4780	0.854292	0.865510	0.060472	0.065236	29.4590	30.1115	85.9510	85.6896
650.0201	0.854646	0.867384	0.060572	0.067289	29.4790	30.2287	85.9460	85.5640
649.5620	0.854962	0.869246	0.060685	0.069319	29.4970	30.3463	85.9400	85.4405
649.1039	0.855278	0.871095	0.060812	0.071325	29.5150	30.4640	85.9330	85.3191
648.6457	0.855569	0.872932	0.061013	0.073307	29.5320	30.5820	85.9210	85.1997
648.1873	0.855938	0.874757	0.061144	0.075265	29.5530	30.7003	85.9140	85.0823
647.7289	0.856243	0.876570	0.061391	0.077197	29.5710	30.8189	85.8990	84.9671
647.2703	0.856593	0.878371	0.061522	0.079105	29.5910	30.9378	85.8920	84.8539
646.8117	0.856863	0.880161	0.061751	0.080987	29.6070	31.0570	85.8780	84.7428
646.3530	0.857193	0.881940	0.061895	0.082843	29.6260	31.1764	85.8700	84.6338
645.8941	0.857487	0.883709	0.062022	0.084672	29.6430	31.2963	85.8630	84.5269
645.4351	0.857814	0.885471	0.062196	0.086469	29.6620	31.4167	85.8530	84.4226
644.9761	0.858145	0.887221	0.062311	0.088239	29.6810	31.5374	85.8470	84.3203
644.5169	0.858426	0.888963	0.062617	0.089980	29.6980	31.6586	85.8280	84.2202
644.0577	0.858743	0.890695	0.062911	0.091694	29.7170	31.7801	85.8100	84.1223
643.5983	0.859029	0.892416	0.063128	0.093380	29.7340	31.9020	85.7970	84.0265
643.1389	0.859358	0.894128	0.063243	0.095038	29.7530	32.0243	85.7910	83.9327
642.6793	0.859632	0.895831	0.063384	0.096668	29.7690	32.1470	85.7830	83.8411
642.2196	0.859914	0.897524	0.063646	0.098269	29.7860	32.2702	85.7670	83.7517
641.7598	0.860273	0.899209	0.063824	0.099840	29.8070	32.3938	85.7570	83.6643
641.2999	0.860626	0.900884	0.064076	0.101383	29.8280	32.5178	85.7420	83.5791
640.8400	0.861032	0.902550	0.064318	0.102895	29.8520	32.6424	85.7280	83.4961
640.3799	0.861337	0.904208	0.064492	0.104377	29.8700	32.7674	85.7180	83.4152
639.9197	0.861704	0.905858	0.064762	0.105829	29.8920	32.8929	85.7020	83.3365
639.4594	0.862028	0.907500	0.064907	0.107249	29.9110	33.0190	85.6940	83.2600
638.9990	0.862341	0.909133	0.065188	0.108638	29.9300	33.1456	85.6770	83.1856
638.5385	0.862625	0.910759	0.065376	0.109994	29.9470	33.2728	85.6660	83.1137
638.0779	0.862908	0.912378	0.065579	0.111317	29.9640	33.4006	85.6540	83.0439
637.6172	0.863188	0.913989	0.065813	0.112608	29.9810	33.5290	85.6400	82.9763
637.1564	0.863545	0.915592	0.065961	0.113865	30.0020	33.6580	85.6320	82.9109
636.6954	0.863850	0.917188	0.066090	0.115091	30.0200	33.7876	85.6250	82.8478
636.2344	0.864190	0.918776	0.066435	0.116282	30.0410	33.9178	85.6040	82.7869
635.7733	0.864522	0.920356	0.066658	0.117439	30.0610	34.0487	85.5910	82.7283
635.3121	0.864716	0.921929	0.066855	0.118562	30.0730	34.1802	85.5790	82.6719
634.8508	0.865011	0.923495	0.067091	0.119650	30.0910	34.3124	85.5650	82.6178
634.3893	0.865361	0.925054	0.067300	0.120703	30.1120	34.4454	85.5530	82.5659
633.9278	0.865791	0.926605	0.067577	0.121721	30.1380	34.5790	85.5370	82.5164
633.4662	0.866275	0.928149	0.067812	0.122702	30.1670	34.7134	85.5240	82.4691
633.0044	0.866662	0.929686	0.067964	0.123647	30.1900	34.8486	85.5160	82.4242
632.5425	0.866997	0.931216	0.068097	0.124568	30.2100	34.9848	85.5090	82.3808
632.0806	0.867331	0.932739	0.068245	0.125452	30.2300	35.1218	85.5010	82.3398
631.6186	0.867500	0.934255	0.068289	0.126304	30.2400	35.2597	85.4990	82.3007
631.1564	0.867824	0.935764	0.068330	0.127120	30.2590	35.3985	85.4980	82.2639
630.6942	0.868043	0.937265	0.068621	0.127897	30.2730	35.5381	85.4800	82.2295
630.2318	0.868204	0.938759	0.068970	0.128635	30.2840	35.6787	85.4580	82.1975
629.7693	0.868207	0.940244	0.069153	0.129333	30.2850	35.8202	85.4460	82.1680
629.3068	0.868529	0.941722	0.069423	0.129991	30.3050	35.9625	85.4300	82.1408
628.8441	0.868654	0.943192	0.069585	0.130609	30.3130	36.1059	85.4200	82.1161
628.3813	0.869168	0.944654	0.069809	0.131186	30.3440	36.2502	85.4080	82.0938
627.9184	0.869575	0.946108	0.070071	0.131721	30.3690	36.3956	85.3930	82.0740
627.4554	0.870063	0.947553	0.069958	0.132214	30.3970	36.5420	85.4030	82.0567
626.9923	0.870298	0.948989	0.070221	0.132665	30.4120	36.6894	85.3870	82.0419
626.5291	0.870476	0.950416	0.070343	0.133065	30.4230	36.8378	85.3800	82.0300
626.0658	0.870608	0.951834	0.070399	0.133421	30.4310	36.9873	85.3770	82.0207
625.6024	0.870921	0.953243	0.070532	0.133708	30.4500	37.1377	85.3700	82.0154
625.1389	0.871296	0.954643	0.070103	0.133946	30.4700	37.2891	85.4000	82.0130
624.6753	0.871985	0.956032	0.069990	0.134139	30.5100	37.4416	85.4110	82.0131
624.2115	0.872156	0.957411	0.069758	0.134286	30.5190	37.5954	85.4270	82.0158
623.7477	0.872354	0.958779	0.069606	0.134388	30.5300	37.7504	85.4380	82.0211
623.2838	0.872748	0.960135	0.069346	0.134443	30.5520	37.9066	85.4570	82.0290
622.8198	0.872908	0.961479	0.069451	0.134451	30.5620	38.0641	85.4510	82.0395
622.3557	0.872532	0.962811	0.070769	0.134412	30.5460	38.2228	85.3630	82.0527
621.8914	0.872417	0.964130	0.071971	0.134325	30.5450	38.3829	85.2840	82.0685
621.4271	0.872201	0.965436	0.073333	0.134188	30.5390	38.5443	85.1940	82.0870
620.9626	0.872025	0.966728	0.075004	0.134003	30.5370	38.7072	85.0840	82.1082
620.4980	0.871918	0.968006	0.076436	0.133767	30.5380	38.8714	84.9900	82.1322
620.0334	0.872058	0.969267	0.077921	0.133481	30.5540	39.0370	84.8940	82.1589
619.5687	0.872596	0.970515	0.079643	0.133159	30.5950	39.2045	84.7850	82.1876
619.1038	0.872782	0.971745	0.080919	0.132785	30.6130	39.3736	84.7030	82.2190
618.6388	0.872753	0.972959	0.082131	0.132360	30.6180	39.5443	84.6240	82.2531
618.1737	0.872970	0.974154	0.083396	0.131883	30.6380	39.7165	84.5430	82.2901
617.7086	0.873066	0.975330	0.084682	0.131351	30.6510	39.8903	84.4600	82.3299
617.2433	0.873250	0.976487	0.085900	0.130766	30.6690	40.0657	84.3820	82.3726
616.7779	0.873476	0.977622	0.087015	0.130125	30.6890	40.2428	84.3110	82.4183
616.3124	0.873652	0.978736	0.087941	0.129428	30.7050	40.4216	84.2520	82.4669
615.8468	0.873639	0.979826	0.088726	0.128676	30.7090	40.6021	84.2010	82.5185
615.3810	0.873922	0.980893	0.089741	0.127866	30.7320	40.7843	84.1370	82.5730
614.9153	0.873974	0.981935	0.090532	0.126998	30.7400	40.9683	84.0860	82.6306
614.4493	0.874125	0.982951	0.091334	0.126072	30.7540	41.1542	84.0350	82.6912
613.9833	0.874365	0.983939	0.091915	0.125087	30.7720	41.3419	83.9990	82.7549
613.5172	0.874580	0.984900	0.092570	0.124028	30.7890	41.5314	83.9580	82.8226
613.0510	0.874946	0.985831	0.093211	0.122908	30.8150	41.7227	83.9190	82.8934
612.5847	0.875295	0.986732	0.093697	0.121724	30.8390	41.9160	83.8900	82.9675
612.1182	0.875678	0.987599	0.094155	0.120477	30.8650	42.1113	83.8630	83.0448
611.6517	0.876062	0.988432	0.094598	0.119169	30.8910	42.3086	83.8370	83.1254
611.1850	0.876470	0.989230	0.094967	0.117796	30.9180	42.5079	83.8160	83.2093
